Repository: xjtuteam123-design/1.Knowledge-Mining

# 数据目录说明

## GitHub 发布数据

```text
markdown_bundle/
├─ literature_5159/   # 5159 篇普通文献 Markdown
└─ patents_10/        # 10 篇专利 Markdown

graph/
├─ chunk_extractions/ # 9482 个切片级 GraphRAG JSON
└─ paper_graphs/      # 5169 个论文级图谱 JSON

structured/           # 175 个早期结构化分析文件
```

Markdown 文件名和论文级图谱文件名的前 16 位为稳定文档 ID。发布集中的 5169 个文档 ID与 `paper_graphs` 完全对应。

## 本地运行数据（不提交普通 Git）

```text
index/literature.db   # SQLite FTS 全文索引，约 1.37 GB
graph/graph.db        # SQLite 知识图谱，约 742 MB
markdown/             # 原始工作集，包含未进入最终发布集的文件
archive/              # 历史归档
auth/                 # 本地账户数据
uploads/              # 用户上传文件
ocr-temp/             # OCR 临时文件
```

File: data/structured/2d5151d5c91c9fef-(CoCrFeMnNi)97.02Mo2.98高熵合金σ相析出演变及力学性能.md
# Paper Metadata

- **Title**: (CoCrFeMnNi)97.02Mo2.98高熵合金σ相析出演变及力学性能 (Precipitation σ Phase Evolution and Mechanical Properties of (CoCrFeMnNi)97.02Mo2.98 High Entropy Alloy)
- **Authors**: Yao Xiaofei, Wei Jingpeng, Lü Yukun, Li Tianye
- **Journal**: Acta Metallurgica Sinica (Jinshu Xuebao / 金属学报)
- **Year**: 2020
- **Volume/Issue**: Vol. 56, No. 5, pp. 769–775
- **DOI**: 10.11900/0412.1961.2019.00330
- **Alloy system studied**: CoCrFeMnNi (Cantor) high-entropy alloy with Mo addition, specifically (CoCrFeMnNi)97.02Mo2.98
- **Research objective**: To investigate the effect of σ phase (CrMo phase) precipitation on the mechanical properties of (CoCrFeMnNi)97.02Mo2.98 high-entropy alloy through annealing heat treatment, and to reveal the evolution of σ phase quantity, size, morphology, and distribution with annealing temperature.
- **Material category**: Mo-modified CoCrFeMnNi high-entropy alloy (FCC-based HEA with σ phase precipitation). Note: This is not a refractory high-entropy alloy; the base alloy is the classical 3d-transition-metal Cantor alloy.

---

# Alloy System and Research Object

- **Base alloy**: Equiatomic CoCrFeMnNi (Cantor) high-entropy alloy
- **Modification**: Addition of 5 wt.% Mo (corresponding to 2.98 at.%) to the base alloy
- **Alloy designation**: (CoCrFeMnNi)97.02Mo2.98 (atomic percent notation)
- **Nominal composition (at.%)**: Co 19.404, Cr 19.404, Fe 19.404, Mn 19.404, Ni 19.404, Mo 2.980
- **Phase constitution after annealing**: FCC matrix + σ phase (CrMo phase)
- **Research focus**: Second-phase (σ phase) strengthening via annealing-induced precipitation

---

# Alloy Composition

## Nominal Alloy Composition

| Element | at.% |
|---------|------|
| Co | 19.404 |
| Cr | 19.404 |
| Fe | 19.404 |
| Mn | 19.404 |
| Ni | 19.404 |
| Mo | 2.980 |

- **Mo content**: 5 wt.% Mo added to the equiatomic CoCrFeMnNi base alloy, corresponding to 2.98 at.% Mo.
- **Raw material purity**: Greater than 99.9% for Mn, Fe, Cr, Co, Ni, Mo
- **ppm-level impurities (C, O, N, H)**: Not reported in the original paper.

## EDS Measured Compositions of σ Phase vs. Matrix

| Annealing Temperature (°C) | Position | Co (at.%) | Cr (at.%) | Fe (at.%) | Mn (at.%) | Ni (at.%) | Mo (at.%) |
|---|---|---|---|---|---|---|---|
| 700 | Position 1 (matrix) | 19.86 | 20.91 | 21.09 | 16.69 | 18.06 | 3.39 |
| 700 | Position 2 (σ) | 16.35 | 28.39 | 17.02 | 15.77 | 10.82 | 11.64 |
| 800 | Position 1 (matrix) | 20.25 | 21.42 | 21.84 | 15.79 | 17.53 | 3.18 |
| 800 | Position 2 (σ) | 17.06 | 30.33 | 17.34 | 15.30 | 9.97 | 10.00 |
| 900 | Position 1 (matrix) | 20.73 | 20.66 | 20.73 | 15.92 | 17.56 | 3.40 |
| 900 | Position 2 (σ) | 17.18 | 28.33 | 15.84 | 17.06 | 11.12 | 10.47 |
| 1000 | Position 1 (matrix) | 19.47 | 20.42 | 20.71 | 18.62 | 17.72 | 3.06 |
| 1000 | Position 2 (σ) | 16.41 | 28.67 | 16.26 | 16.29 | 11.75 | 10.63 |

**Key observation**: The σ phase is enriched in Cr (~28–30 at.%) and Mo (~10–11.6 at.%), and depleted in Co, Fe, Mn, and Ni compared to the matrix.

---

# Processing and Heat Treatment

- **Melting method**: Vacuum arc melting
- **Vacuum level**: 3×10⁻³ Pa
- **Protective atmosphere**: Ar gas
- **Number of remelting passes**: At least 4 times to ensure compositional homogeneity
- **Casting method**: Cu mold casting
- **Ingot dimensions**: 60 mm diameter × 20 mm thick
- **Annealing treatment**: Box-type heat treatment furnace
  - **Temperatures**: 700 °C, 800 °C, 900 °C, and 1000 °C
  - **Holding time**: 2 h for all temperatures
  - **Cooling method**: Furnace cooling to room temperature
- **Mechanical alloying, powder metallurgy, HIP, SPS, or AM**: Not used in this paper.

---

# Microstructure and Phase Constitution

- **Matrix phase**: FCC (face-centered cubic) solid solution — retained after all annealing treatments.
- **Second phase**: σ phase (CrMo phase), enriched in Cr and Mo.
  - Confirmed by XRD to be present at 1000 °C annealing.
  - At annealing temperatures below 900 °C, XRD did not detect σ phase peaks (volume fraction too low), but SEM/EDS confirmed its presence at grain boundaries.
- **σ phase precipitation evolution with annealing temperature**:
  - **700 °C**: Small amount of short strip-like second phase precipitated at grain boundaries; discontinuous distribution.
  - **800 °C**: More precipitation at grain boundaries, forming long strip-like discontinuous distribution; small amounts of granular precipitates near grain boundaries.
  - **900 °C**: Grain boundary σ phase coarsened, forming continuous distribution; near-grain-boundary precipitates increased, morphology changed to needle-like or strip/sheet-like.
  - **1000 °C**: Grain boundary σ phase refined, became granular and discontinuous; large amounts of intragranular σ phase precipitated (long needle/strip near grain boundaries, short needle farther from grain boundaries).
- **Sequence of precipitation**: σ phase first precipitates at grain boundaries, later within grains (intracrystalline).
- **XRD observation**: FCC peaks retained; (311) peak shifted to higher angle (larger 2θ) after 1000 °C annealing, attributed to reduced lattice constant as Mo leaves solid solution to form σ phase (Bragg's law: λ = 2d sinθ; smaller d → larger θ).
- **Grain size**: Not explicitly reported in numerical form in the original paper.
- **Elemental segregation**: σ phase enriched in Cr and Mo; matrix correspondingly depleted in these elements.
- **Strengthening mechanisms discussed**: Second-phase strengthening (σ phase precipitation strengthening), solid-solution strengthening of Mo in the FCC matrix.

---

# Mechanical Properties

## Tensile Properties (Room Temperature, Engineering Stress-Strain)

| Annealing Temperature (°C) | Yield Strength σ_s (MPa) | Tensile Strength σ_b (MPa) | Elongation δ (%) |
|---|---|---|---|
| 700 | 253 | 510 | 52.7 |
| 800 | 254 | 513 | 49.4 |
| 900 | 262 | 562 | 43.8 |
| 1000 | 326 | 582 | 48.3 |

- **Test specimen**: Rod-shaped tensile specimens, 3 mm diameter, 30 mm gauge length
- **Testing machine**: DDL300 electronic universal testing machine
- **Strain rate**: Not explicitly stated in the original paper.
- **Loading mode**: Uniaxial tension
- **Testing atmosphere**: Not explicitly stated (presumed room-temperature air; not specified in the original paper).

## Hardness (Vickers Microhardness)

- **Test instrument**: 402MVD Vickers hardness tester
- **Trend**: Microhardness increases with increasing annealing temperature.
- **Specific values**: Numerical Vickers hardness values are shown graphically (Fig. 3 in the paper) but exact numbers are not provided in the extracted text. The paper states hardness increases with annealing temperature, with particularly significant increase above 900 °C.

## Fracture Behavior

- All specimens exhibited ductile fracture with visible necking and dimple morphology on fracture surfaces.
- **700–900 °C**: As annealing temperature increased, the number of micropores decreased, dimples became larger and shallower/flatter → corresponding decrease in elongation and ductility.
- **1000 °C**: Dimples became deeper and more numerous → corresponding increase in elongation and improved plasticity.

## Creep, rupture life, fracture toughness, elastic modulus, density, compressive properties, high-temperature strength**: Not reported in the original paper.

---

# Oxidation Resistance and Service Stability

- This paper does not address oxidation resistance, oxidation weight gain, oxide layer formation, or environmental service stability.
- Not explicitly stated in the original paper.

---

# Element-Function Knowledge Cards

## Mo

**Applicable Alloy System**: CoCrFeMnNi (Cantor) high-entropy alloy

**Addition Amount or Composition Range**: 5 wt.% (2.98 at.%) Mo; nominal composition (CoCrFeMnNi)97.02Mo2.98

**Main Function**: Solid-solution strengthening when in solid solution; σ phase (CrMo phase) formation and second-phase strengthening after annealing/precipitation.

**Microstructural Mechanism**: Mo has a larger atomic radius than Co, Cr, Fe, Mn, and Ni. When Mo exists as substitutional atoms in the FCC lattice, it increases lattice constant and lattice distortion, producing solid-solution strengthening. Above the solubility limit (~5 wt.% in CoCrFeMnNi, per reference [22] cited in this paper), Mo promotes σ phase precipitation. The σ phase is a CrMo-rich intermetallic phase that acts as a hard second phase.

**Property Effect**: 
- Solid-solution strengthening: Slight strength increase without significant loss of ductility when Mo content < 5 wt.% and no σ phase forms.
- Second-phase strengthening: After annealing at 900–1000 °C, σ phase precipitation significantly increased strength. Yield strength increased from 253 MPa (700 °C annealed) to 326 MPa (1000 °C annealed); tensile strength increased from 510 to 582 MPa. Hardness also increased with σ phase fraction.
- Elongation decreased from 52.7% (700 °C) to 43.8% (900 °C), then recovered to 48.3% at 1000 °C due to intragranular σ-phase refinement.

**Potential Side Effects**: 
- When σ phase precipitates coarsely at grain boundaries (900 °C annealing), ductility decreases significantly.
- Excess Mo (> 5 wt.%) in as-cast or lightly annealed condition leads to brittle σ phase at grain boundaries, markedly reducing ductility (cited from reference [22] and [25] in the paper).
- Removal of Mo from solid solution (at 1000 °C) reduces the solid-solution lattice distortion.

**Original Evidence**: 
- "Mo与Co、Cr、Fe、Mn、Ni等元素相比原子半径较大，Mo以置换原子的状态存在于合金的晶体结构中，形成置换固溶体，使合金的晶格常数变大、晶格畸变增大" (Section 2.2)
- "当Mo含量大于5%时，合金基体中析出σ相，合金强度略有提高，但塑性明显降低，这说明CoCrFeMnNi高熵合金中Mo元素的固溶度约为5%" (Introduction)
- "退火温度为900和1000℃时，合金中析出σ相较多，第二相强化作用显著，因此，强度明显提高" (Section 2.4)
- EDS Table 1: σ phase contains 10.00–11.64 at.% Mo vs. 3.06–3.40 at.% Mo in matrix.

---

## Cr + Mo (σ phase / CrMo phase)

**Applicable Alloy System**: CoCrFeMnNi high-entropy alloy with Mo addition

**Addition Amount or Composition Range**: σ phase composition measured by EDS: Cr 28.33–30.33 at.%, Mo 10.00–11.64 at.%. Matrix contains Cr 20.42–21.42 at.% and Mo 3.06–3.40 at.%.

**Main Function**: Second-phase (precipitation) strengthening of the FCC matrix.

**Microstructural Mechanism**: The σ phase is a tetragonal or topologically close-packed (TCP) intermetallic phase enriched in Cr and Mo. It precipitates preferentially at grain boundaries at lower annealing temperatures (700–800 °C), coarsens into continuous strips at grain boundaries at 900 °C, and at 1000 °C becomes refined, granular, and discontinuous at grain boundaries while also precipitating extensively within grains. The precipitation sequence follows: grain boundary first → near-grain-boundary regions → grain interior.

**Property Effect**: 
- Precipitation of σ phase increases both hardness and strength through second-phase strengthening.
- At 900 °C annealing: continuous, coarse grain-boundary σ phase → strength increase but reduced ductility (elongation decreased to 43.8%).
- At 1000 °C annealing: refined, granular grain-boundary σ phase + abundant intragranular σ phase → simultaneous improvement of strength and plasticity. Yield strength 326 MPa, tensile strength 582 MPa, elongation 48.3%.
- Intragranular σ phase precipitation and refinement promote synchronous enhancement of strength and plasticity.

**Potential Side Effects**: 
- Coarse, continuous σ phase at grain boundaries (900 °C condition) causes embrittlement and reduced elongation.
- Excessive σ phase at grain boundaries can lead to brittle intergranular fracture tendency (implied by reduced ductility).
- Depletes the matrix of Cr and Mo solid-solution elements, potentially reducing corrosion resistance (not discussed in this paper).

**Original Evidence**: 
- "退火温度为1000℃时，析出σ相相对细小，且晶内大量析出，而900℃退火温度下，析出σ相相对粗大，且主要分布在晶界处，这导致了1000℃比900℃退火处理后合金的延伸率增大、屈服强度显著提高" (Section 2.4)
- "σ相在晶内析出及其细化，能够促进合金强度与塑性同步提高" (Conclusion 3)
- XRD: "在1000℃退火处理后出现CrMo相(σ相)衍射峰" (Section 2.2)

---

## Co, Cr, Fe, Mn, Ni (base Cantor alloy elements)

**Applicable Alloy System**: CoCrFeMnNi high-entropy alloy

**Addition Amount or Composition Range**: Equiatomic, 19.404 at.% each in the (CoCrFeMnNi)97.02Mo2.98 alloy

**Main Function**: Form the FCC solid-solution matrix with excellent room-temperature and cryogenic ductility.

**Microstructural Mechanism**: These five elements form a stable single-phase FCC solid solution. The matrix provides inherent ductility (elongation > 57% at room temperature for the base alloy, per reference [4–6] cited in this paper).

**Property Effect**: The FCC matrix maintains ductile fracture behavior (dimple morphology, necking) even after σ phase precipitation strengthening. The matrix ensures that the material retains good plastic deformation capability.

**Potential Side Effects**: The base alloy alone has relatively low strength (~380 MPa yield strength at room temperature for the unmodified alloy, per cited reference). Cr is consumed from the matrix into the σ phase during annealing, reducing solid-solution Cr content.

**Original Evidence**:
- "CoCrFeMnNi高熵合金室温下延伸率可达57%以上，其液氮温度下的延伸率更高，可达75%以上，但其强度相对较低，约为380MPa" (Introduction)
- EDS Table 1 shows matrix Cr and Mo depletion as σ phase forms.

---

# Strengthening Mechanism Knowledge Cards

## Solid-Solution Strengthening (Mo in FCC matrix)

- **Related elements**: Mo
- **Typical alloys**: (CoCrFeMnNi)97.02Mo2.98, CoCrFeNiMox, CoCrFeMnNi-Mo alloys
- **Key compositions**: Mo ≤ 5 wt.% (below solubility limit)
- **Microstructural changes**: Mo atoms substitute into FCC lattice sites; lattice constant increases; lattice distortion increases due to larger Mo atomic radius.
- **Property improvements**: Slight strength increase without significant ductility loss. When Mo content < 5 wt.%, strength increases slightly while plasticity remains essentially unchanged.
- **Risks and limitations**: At higher Mo contents (> 5 wt.%), σ phase formation occurs, transitioning from solid-solution to second-phase strengthening mechanism. Solid-solution strengthening contribution decreases when Mo leaves the matrix to form σ phase (e.g., at 1000 °C annealing).
- **Original evidence**: "Mo以置换原子的形态固溶于基体的晶体结构中，合金的强度略有提高，塑性未发生明显变化" (Introduction, citing reference [22]).

## Second-Phase / Precipitation Strengthening (σ phase)

- **Related elements**: Mo + Cr (σ phase / CrMo intermetallic phase)
- **Typical alloys**: (CoCrFeMnNi)97.02Mo2.98, Cr15Fe20Co35Ni20Mo10, CoCrFeNiMox
- **Key compositions**: Mo > 5 wt.% in CoCrFeMnNi; σ phase contains ~28–30 at.% Cr and ~10–11.6 at.% Mo
- **Microstructural changes**: σ phase precipitates at grain boundaries (700–900 °C) and within grains (1000 °C). Morphology evolves with annealing temperature: small discontinuous strips → thick continuous strips → granular discontinuous (grain boundary); granular → needle/strip (intragranular).
- **Property improvements**: 
  - Significant increase in yield strength (253 → 326 MPa from 700 to 1000 °C annealing)
  - Significant increase in tensile strength (510 → 582 MPa)
  - Hardness increases with σ phase fraction
  - When σ phase is refined and intragranular (1000 °C), strength and plasticity improve simultaneously (elongation recovered to 48.3%)
- **Risks and limitations**: 
  - Coarse, continuous grain-boundary σ phase (900 °C) reduces elongation to 43.8%
  - Severe grain-boundary σ phase accumulation can cause embrittlement
  - Below 900 °C, σ phase volume fraction is too low to provide significant strengthening (strength at 700–800 °C annealing: 510–513 MPa, essentially unchanged)
- **Original evidence**: 
  - "退火处理析出σ相具有明显的第二相强化作用，随着退火温度的升高，σ相析出量增多，硬度及强度均增大，当温度高于900℃尤为显著" (Conclusion 2)

## Grain-Boundary σ Phase Precipitation (Ductility-Limiting Factor)

- **Related elements**: Mo, Cr
- **Typical alloys**: (CoCrFeMnNi)97.02Mo2.98, CoCrFeNiMox
- **Key compositions**: σ phase at grain boundaries containing Cr 28.33–30.33 at.% and Mo 10.00–10.63 at.%
- **Microstructural changes**: At 700–900 °C, σ phase precipitates preferentially and coarsens at grain boundaries, forming continuous brittle networks at 900 °C.
- **Property improvements**: Strength enhancement through grain-boundary pinning and second-phase hardening.
- **Risks and limitations**: Continuous grain-boundary σ phase reduces ductility by promoting intergranular weakness; the σ phase–matrix interface is incoherent and brittle (per cited references [16, 19–21] for similar phases).
- **Original evidence**: "σ相在晶界处析出，且随Mo含量的增大，晶界处析出的σ相的量增多、同时形态变得粗大，从而导致脆性明显增大，延伸率显著降低" (Section 2.4, citing Qin et al. [25]).

## Intragranular σ Phase Precipitation and Refinement (Strengthening + Ductility Retention)

- **Related elements**: Mo, Cr
- **Typical alloys**: (CoCrFeMnNi)97.02Mo2.98 (1000 °C annealed condition)
- **Key compositions**: 2.98 at.% Mo; σ phase composition as above
- **Microstructural changes**: At 1000 °C, σ phase becomes refined and granular at grain boundaries while precipitating extensively within grains as long needles near grain boundaries and short needles farther away.
- **Property improvements**: Yield strength increases to 326 MPa (vs. 262 MPa at 900 °C) and elongation increases to 48.3% (vs. 43.8% at 900 °C), demonstrating simultaneous strength and plasticity improvement.
- **Risks and limitations**: Requires precise control of annealing temperature; prolonged exposure at 1000 °C may lead to over-aging (not explored in this paper).
- **Original evidence**: "σ相在晶内析出及其细化，能够促进合金强度与塑性同步提高" (Conclusion 3); "1000℃比900℃退火处理后合金的延伸率增大、屈服强度显著提高" (Section 2.4).

---

# Key Conclusions

1. **σ phase precipitation evolution**: With increasing annealing temperature (700→1000 °C), the amount of σ phase precipitated in (CoCrFeMnNi)97.02Mo2.98 increases. σ phase first precipitates at grain boundaries, then within grains. Grain-boundary σ phase morphology evolves from fine discontinuous strips → coarse continuous strips → granular discontinuous distribution.

2. **Second-phase strengthening effect**: Annealing-induced σ phase precipitation provides significant second-phase strengthening. Hardness and strength increase with increasing annealing temperature and σ phase volume fraction, with particularly significant strengthening above 900 °C.

3. **Effect of σ phase location and morphology on mechanical properties**:
   - Grain-boundary σ phase provides strengthening but reduces ductility.
   - Refined, intragranular σ phase (1000 °C annealing) enables simultaneous improvement of strength and plasticity.
   - Optimal condition: 1000 °C annealing — yield strength 326 MPa, tensile strength 582 MPa, elongation 48.3%.

4. **Fracture behavior**: All annealed specimens exhibit ductile fracture with necking and dimple morphology, indicating the FCC matrix retains its inherent ductility even after σ phase precipitation strengthening.

5. **Solid solubility of Mo**: Mo has limited solid solubility (~5 wt.%) in the CoCrFeMnNi FCC matrix; beyond this, σ phase formation becomes significant.

---

# Limitations and Applicable Scope

## Limitations of This Study

1. **Alloy system scope**: This is a 3d-transition-metal-based high-entropy alloy (Cantor-type), not a refractory high-entropy alloy or refractory metal alloy. The σ phase discussed is CrMo type, not applicable to Nb-W, Mo-W, or other refractory alloy systems.

2. **Temperature range**: Annealing temperatures tested were limited to 700–1000 °C; no data for intermediate temperatures between 900 and 1000 °C or above 1000 °C.

3. **No high-temperature mechanical testing**: All tensile tests were conducted at room temperature only. High-temperature strength and creep performance were not evaluated.

4. **No oxidation resistance data**: The paper does not address oxidation behavior or environmental stability.

5. **Limited microstructural quantification**: No quantitative data on σ phase volume fraction, size distribution, or grain size were provided. The paper relies on qualitative SEM observations.

6. **Grain size not reported**: Despite the importance of grain-boundary precipitation, grain size data are not explicitly provided.

7. **Single composition studied**: Only one Mo content (2.98 at.%) was investigated in this work, relying on prior work for the solubility limit determination.

8. **Heat treatment only**: No systematic study of cooling rate effects on σ phase formation; only furnace cooling was used.

## Applicable Scope

- The results are directly applicable to Mo-modified CoCrFeMnNi high-entropy alloys.
- The σ phase precipitation evolution and mechanical property trends may be relevant to other FCC-based high-entropy alloys containing Cr and Mo, such as CoCrFeNiMox systems.
- The concept of controlling σ phase morphology (grain-boundary vs. intragranular) to balance strength and ductility may inform the design of precipitation-strengthened FCC high-entropy alloys.
- The paper demonstrates a method to strengthen the classical Cantor alloy while retaining its characteristic ductile fracture behavior, with potential applications at moderate temperatures where σ phase stability is maintained.

File: data/structured/4d3ce1a1b46aad3b-(NbHfWSi)Si掺杂Nb-10Hf-15W合金的显微组织演变和力学行为.md
# Paper Metadata

- **Title**: Microstructural evolution and mechanical behaviour of Nb–10Hf–15W alloy doped with Si
- **Authors**: Junhua Liao, Fan Yu, Zhenhe Wei, Jiangbo Sha
- **Journal**: Materials Science and Technology
- **Year**: 2021
- **DOI**: 10.1080/02670836.2021.1987695
- **Alloy System Studied**: Nb–Hf–W–Si system
- **Research Objective**: To understand how Si additions affect the phase constitutions, microstructural evolution, and mechanical behaviour of a multi-component Nb–10Hf–15W alloy under as-cast and heat-treated conditions
- **Material Category**: Nb-W-based solid-solution alloy with silicide (Nb5Si3) reinforcement, dual-phase NbSS/Nb5Si3 microstructure

# Alloy System and Research Object

The paper investigates Si-doped Nb–10Hf–15W alloys with Si contents of 0, 1, 3, and 5 at.%. The base alloy Nb–10Hf–15W is a Nb solid-solution alloy with moderate strength and ductility at room and high temperatures. Si was added to form a dual-phase NbSS/Nb5Si3 microstructure to strengthen the alloy without negatively impacting ductility and formability. The Si content was limited to ~5 at.% to control the phase fraction of the silicide.

# Alloy Composition

**Nominal compositions of alloys studied (in at.%):**
- **0Si**: Nb–10Hf–15W (no Si)
- **1Si**: Nb–10Hf–15W–1Si
- **3Si**: Nb–10Hf–15W–3Si
- **5Si**: Nb–10Hf–15W–5Si

**Actual measured chemical concentrations (at.%):**

| Alloy | Nb | Hf | W | Si |
|-------|------|------|------|------|
| 0Si | 75.33 | 9.53 | 15.14 | – |
| 1Si | 74.10 | 9.74 | 15.23 | 0.93 |
| 3Si | 72.12 | 9.85 | 15.12 | 2.91 |
| 5Si | 70.05 | 9.97 | 15.09 | 4.89 |

A small amount of weight loss of Hf and Si elements occurred during the six times remelting process.

**Impurity phases**: Less than 0.5% volume fraction of white particles identified as HfO2 is present in both as-cast and heat-treated samples. Purity of all raw elements was 99.95% (in mass) or higher. No specific C, O, N, or H ppm-level impurity concentrations are explicitly stated in the original paper.

# Processing and Heat Treatment

**Melting procedure:**
- Button ingots of Nb–10Hf–15W–xSi alloys (x = 0, 1, 3, 5 at.%), each weighing 150 g
- Prepared by vacuum arc melting (VAR)
- Remelted six times to homogenize the composition of the ingots

**Heat treatment:**
- Annealed at 1600 °C in vacuum for 100 h
- Followed by furnace cooling to ensure quasi-equilibrium microstructures

**Specimen preparation for mechanical testing:**
- Specimens were mechanically polished using SiC paper (1200-grit) with water as lubricant before testing
- For WD-XRF analysis, ingots were cut to a cylinder 10 mm in diameter and 3 mm in height, polished with SiC paper up to 3000 grit

**Additive manufacturing**: Not used in this paper.

# Microstructure and Phase Constitution

## As-cast samples:
- **0Si and 1Si alloys**: Single Nb solid solution (NbSS) phase, all of Hf, W, and Si substitute into the NbSS matrix
- **3Si alloy**: Primary dendrite-like NbSS arms plus grey strips and islands distributed in interdendritic regions
- **5Si alloy**: NbSS matrix plus networks (less than 10 μm in width) of eutectic consisting of bright NbSS phase and grey Nb3Si phase in interdendritic regions

## Heat-treated samples (1600 °C/100 h):
- **0Si alloy**: Single NbSS microstructure
- **1Si alloy**: α-Nb5Si3 particles precipitate in the NbSS matrix
- **3Si alloy**: NbSS matrix with eutectoid NbSS/α-Nb5Si3 dots (2–7 μm in size) and strips (~5 μm in width); area fraction f ≈ 4.8%
- **5Si alloy**: Eutectoid NbSS/α-Nb5Si3 network (5–8 μm in width); area fraction f ≈ 11.5%; some smaller dot-like α-Nb5Si3 phase (~2 μm in size) emerge in the NbSS matrix

A eutectoid decomposition of Nb3Si → NbSS + α-Nb5Si3 takes place in the 3Si and 5Si alloys during heat treatment at 1600 °C for 100 h.

## Phase composition data:

**NbSS phase composition (range):** (73.18–75.06) Nb – (15.74–16.75) W – (8.91–9.71) Hf – (~0.91) Si

**α-Nb5Si3 phase in heat-treated samples:**
- In 1Si: 35.21 Nb, 27.51 Hf, 37.28 Si (at.%), no W
- In 3Si: 34.20 Nb, 29.03 Hf, 36.77 Si (at.%), no W
- In 5Si: 35.23 Nb, 25.98 Hf, 38.79 Si (at.%), no W

The atomic ratio of Nb+Hf to Si is close to 5:3, so Nb5Si3 can be regarded as a multiple silicide (Nb, Hf)5Si3 phase.

## Elemental segregation:
- In as-cast samples, W atoms partition to the primary NbSS phase rather than into the NbSS+Nb3Si eutectic
- Hf atoms partition preferentially to the eutectic; Hf concentration in the eutectic zone is twice that of the primary NbSS phase
- Si partitions to the eutectic rather than to the NbSS phase
- After heat treatment, Si concentration in the NbSS phase decreases due to diffusion from primary NbSS into the Nb5Si3 phase

## Grain size:
- NbSS grains in both as-cast and heat-treated samples are as large as a few hundred micrometres (up to 100 μm order)

## Strengthening mechanisms discussed:
- Solid-solution strengthening (W, Hf, Si in NbSS)
- Second-phase strengthening (α-Nb5Si3)
- Grain-boundary strengthening by silicide at high temperature
- Grain refinement discussed as a potential route to improve toughness (from cited literature)

# Mechanical Properties

## Vickers Hardness (Hv):

| Sample | As-cast Hv | Heat-treated Hv |
|--------|-----------|-----------------|
| 0Si | 440 ± 55 | 410 ± 31 |
| 1Si | 500 ± 48 | 465 ± 37 |
| 3Si | 545 ± 44 | 490 ± 54 |
| 5Si | 620 ± 66 | 565 ± 48 |

Hardness increases monotonously with increasing Si content, with an increment of 35–40% in Hv when Si increases from 0 to 5 at.%. For each composition, the as-cast sample has the highest Hv value and the heat-treated sample at 1600 °C is the lowest, by 10%.

Test conditions: Applied load of 4.9 N, loading time of 15 s, average of ten measurements.

## Fracture Toughness (KQ):

| Sample | As-cast KQ (MPa·m^1/2) | Heat-treated KQ (MPa·m^1/2) |
|--------|------------------------|-----------------------------|
| 0Si | 10.58 ± 1.12 | 7.83 ± 0.64 |
| 1Si | 8.76 ± 1.03 | 7.55 ± 0.77 |
| 3Si | 8.01 ± 0.75 | 7.89 ± 0.81 |
| 5Si | 7.72 ± 0.83 | 6.52 ± 0.71 |

Test method: Single-notched three-point-bending plates, notch up to a/w = 0.5, dimensions 30 mm × 6 mm × 3 mm, loading span of 24 mm, crosshead displacement rate of 0.1 mm min⁻¹, room temperature.

## Compressive Properties of Heat-Treated Alloys:

| Alloy | RT σ0.2 (MPa) | RT σmax (MPa) | RT εf (%) | 1250°C σ0.2 (MPa) | 1350°C σ0.2 (MPa) |
|-------|--------------|--------------|-----------|-------------------|-------------------|
| 0Si | 800 | 1545 | 21.3 | 498 | 371 |
| 1Si | 1200 | 1583 | 17.5 | 575 | 465 |
| 3Si | 1260 | 1570 | 14.3 | 622 | 529 |
| 5Si | 1300 | 1698 | 9.1 | 677 | 543 |

Test conditions: Room-temperature compressive tests at strain rate of 3×10⁻⁴ s⁻¹ on Φ13 mm × 5 mm cylindrical samples. High-temperature compressive tests at 1250 and 1350 °C in argon atmosphere at strain rate of 3×10⁻⁴ s⁻¹ using Gleeble 1500. Compressive cylinders measured 6 mm in diameter and 9 mm in length.

At 1250 and 1350 °C, the Si-containing samples show strain-hardening stage after yielding up to a strain of 45%, while the 0Si sample shows flat or small increase in post-yield curve.

# Oxidation Resistance and Service Stability

The original paper does not focus on oxidation resistance. The following related information is available:
- HfO2 white particles (<0.5% volume fraction) are present in both as-cast and heat-treated samples
- High-temperature compressive tests were conducted in argon atmosphere, indicating protection from oxidation during testing
- No specific oxidation weight gain, oxidation layer type, or oxidation temperature/duration data are presented in this paper
- Oxidation resistance is not explicitly discussed in the original paper

# Element-Function Knowledge Cards

---

**[Element or Element Combination]: W (Tungsten)**

**[Applicable Alloy System]**: Nb–Hf–W–Si solid-solution alloys with silicide reinforcement

**[Addition Amount or Composition Range]**: 15 at.% nominal; actual measured 15.09–15.23 at.% in bulk alloys; 15.74–16.75 at.% in NbSS phase

**[Main Function]**: Strong solid-solution strengthening element for Nb-based alloys

**[Microstructural Mechanism]**: Substitutes into the NbSS phase as a solute atom; partitions preferentially to the primary NbSS phase rather than the Nb3Si eutectic; W is completely absent from the α-Nb5Si3 phase

**[Property Effect]**: Hv of Nb increases from ~80 (pure Nb) to 230 (Nb–10W at.%) to 410 for the NbSS phase in Nb–10Hf–15W solid solution; contributes to room-temperature σ0.2 of 800 MPa and high-temperature strength of 498 MPa at 1250 °C and 371 MPa at 1350 °C in the Si-free alloy

**[Potential Side Effects]**: Larger amounts of W lead to increased density of Nb alloys, decreasing specific density, which is important for aeronautics and astronautics applications; raises the brittle-to-ductile transition temperature (BDTT) of Nb; increases Peierls–Nabarro barrier energy, reducing intrinsic toughness and ductility; promoted cleavage failure of the NbSS phase

**[Original Evidence]**: "W and Mo are the strongest solid-solution strengthening elements for Nb." "The increase of the P–N energy due to these solid-solution strengthening elements restricts the emission and movement of dislocations from the crack tip and thus decreases the intrinsic toughness and ductility of the Nb solid solution."

---

**[Element or Element Combination]: Hf (Hafnium)**

**[Applicable Alloy System]**: Nb–Hf–W–Si solid-solution alloys with silicide reinforcement

**[Addition Amount or Composition Range]**: 10 at.% nominal; actual measured 9.53–9.97 at.% in bulk alloys; 8.91–10.17 at.% in NbSS phase; 25.98–29.03 at.% in α-Nb5Si3 phase

**[Main Function]**: Solid-solution strengthening element; also partitions to the α-Nb5Si3 phase, forming (Nb, Hf)5Si3

**[Microstructural Mechanism]**: Substitutes into both the NbSS matrix and the Nb5Si3 lattice; partitions preferentially to the eutectic in as-cast condition, with Hf concentration in the eutectic zone twice that of the primary NbSS phase

**[Property Effect]**: The increased Hv from 230 (Nb–10W) to 410 for the nominal composition Nb–10Hf–15W solid solution results from the additional 8.91Hf + 6.03W solute atoms, contributing significant solid-solution hardening. The original paper does not provide specific numerical values for Hf-only strengthening.

**[Potential Side Effects]**: Formation of HfO2 impurity particles (<0.5% volume fraction) in both as-cast and heat-treated samples; Hf content lost during remelting process (from 10 at.% nominal to 9.53–9.97 at.% measured)

**[Original Evidence]**: "The combination of Hf and W creates a significant solid-solution hardening effect on NbSS." "Less than a 0.5% volume fraction of white particles is present in both the as-cast and the heat-treated samples, which was determined to be the HfO2."

---

**[Element or Element Combination]: Si (Silicon, forming Nb5Si3 silicide)**

**[Applicable Alloy System]**: Nb–Hf–W–Si dual-phase NbSS/Nb5Si3 microstructure

**[Addition Amount or Composition Range]**: 0–5 at.% nominal; actual measured 0.93–4.89 at.%; NbSS phase contains only 0.18–0.25 at.% Si after heat treatment

**[Main Function]**: Forms Nb5Si3 silicide phase for second-phase strengthening; strengthens NbSS grain boundaries at high temperature

**[Microstructural Mechanism]**: 
- As-cast: forms Nb3Si + NbSS eutectic in interdendritic regions; Si partitions to eutectic rather than NbSS phase
- Heat-treated: Nb3Si undergoes eutectoid decomposition Nb3Si → NbSS + α-Nb5Si3; silicide forms network or discontinuous distribution along NbSS grain boundaries
- α-Nb5Si3 fraction increases with increasing Si content: 3.5% (3Si as-cast), 9.3% (5Si as-cast), 4.8% (3Si heat-treated), 11.5% (5Si heat-treated)

**[Property Effect]**: 
- Hv increases monotonously with increasing Si content (from 440 to 620 in as-cast; from 410 to 565 in heat-treated; 35–40% increment)
- Room-temperature σ0.2 increases from 800 to 1300 MPa, σmax from 1545 to 1698 MPa
- At 1250 °C, σ0.2 increases from 498 to 677 MPa; at 1350 °C from 371 to 543 MPa
- High-temperature strain hardening is maintained up to ~40–45% strain
- α-Nb5Si3 phase has compressive fracture strength of ~670 MPa even at 1500 °C (from cited literature)

**[Potential Side Effects]**: Decreases room-temperature fracture toughness (KQ from 10.58 to 7.72 MPa·m^1/2 in as-cast) and fracture strain (from 21.3% to 9.1%); silicide is preferred crack initiation and propagation site; increases stress triaxiality constraint on ductile NbSS phase

**[Original Evidence]**: "With the addition of Si, the compressive strength of the heat-treated alloys at 1250 and 1350 °C increases without reducing the ductility through strengthening the NbSS grain boundaries by the α-Nb5Si3 silicide."

---

**[Element or Element Combination]: W + Hf + Si (combined)**

**[Applicable Alloy System]**: Nb–10Hf–15W–xSi alloys

**[Addition Amount or Composition Range]**: 15 at.% W + 10 at.% Hf + 0–5 at.% Si

**[Main Function]**: Combinated solid-solution strengthening plus second-phase strengthening

**[Microstructural Mechanism]**: W and Hf substitute into NbSS lattice causing lattice distortion; Si forms hard α-Nb5Si3 phase; synergy between solid-solution hardening and silicide strengthening

**[Property Effect]**: Hv of 410 for Nb–10Hf–15W NbSS phase compared to 80 for pure Nb and 230 for Nb–10W; σ0.2 at 1350 °C of 371 MPa for 0Si and 543 MPa for 5Si, representing a 172 MPa increment

**[Potential Side Effects]**: W increases density; W and Si in NbSS increase BDTT and reduce room-temperature ductility

**[Original Evidence]**: "The increased Hv from a value of 230 for the Nb–10W solid solution to 410 for the nominal composition Nb–10Hf–15W solid solution may result from the additional 8.91Hf + 6.03W solute atoms."

---

# Strengthening Mechanism Knowledge Cards

---

**[Mechanism]: Solid-Solution Strengthening**

**[Related Elements]**: W, Hf, Si (in NbSS phase)

**[Typical Alloys]**: Nb–10Hf–15W–xSi (x = 0–5)

**[Key Compositions]**: NbSS phase contains 15.74–16.75 at.% W, 8.91–10.17 at.% Hf, 0.18–0.25 at.% Si (heat-treated)

**[Microstructural Changes]**: W, Hf, Si substitute into BCC Nb lattice; W partitions preferentially to primary NbSS; Si concentration in NbSS decreases after heat treatment

**[Property Improvements]**: 
- Hv of NbSS phase: 410–465 (vs. 80 for pure Nb, 230 for Nb–10W)
- Contributes to high-temperature strength: σ0.2 = 371–543 MPa at 1350 °C

**[Risks and Limitations]**: W and Si raise BDTT; increase Peierls–Nabarro barrier energy; restrict dislocation emission and movement; promote cleavage failure; increased density from W

---

**[Mechanism]: Second-Phase (Silicide) Strengthening**

**[Related Elements]**: Si, Hf (forming α-Nb5Si3 / (Nb,Hf)5Si3)

**[Typical Alloys]**: Nb–10Hf–15W–3Si, Nb–10Hf–15W–5Si

**[Key Compositions]**: 3–5 at.% Si; silicide fraction 4.8–11.5% after heat treatment

**[Microstructural Changes]**: 
- As-cast: Nb3Si + NbSS eutectic in interdendritic regions
- Heat-treated: eutectoid decomposition Nb3Si → NbSS + α-Nb5Si3; discontinuous network (3Si) or continuous network (5Si) along NbSS grain boundaries

**[Property Improvements]**: 
- Room-temperature σ0.2: 800 → 1300 MPa (0Si → 5Si)
- 1250 °C: 498 → 677 MPa
- 1350 °C: 371 → 543 MPa
- Maintains strain hardening up to ~40–45% at high temperatures

**[Risks and Limitations]**: Silicide is preferred crack initiation and propagation site; reduces room-temperature fracture toughness from 7.89 to 6.52 MPa·m^1/2; increases stress triaxiality constraint on ductile NbSS phase; reduces room-temperature fracture strain from 21.3% to 9.1%

---

**[Mechanism]: Grain-Boundary Strengthening by Silicide at High Temperature**

**[Related Elements]**: Si (forming α-Nb5Si3 network along boundaries)

**[Typical Alloys]**: Nb–10Hf–15W–3Si, Nb–10Hf–15W–5Si

**[Key Compositions]**: 3–5 at.% Si with silicide network along NbSS boundaries

**[Microstructural Changes]**: α-Nb5Si3 forms frame-like structure (5Si) or discontinuous network (3Si) along boundaries of NbSS phase

**[Property Improvements]**: Increases bulk compressive strength at 1250 and 1350 °C without reducing high-temperature ductility; stabilizes uniform deformation and work hardening up to ~50% strain at 1250–1350 °C

**[Risks and Limitations]**: At room temperature, continuous eutectoid zones are preferred crack propagation pathways; silicide brittleness limits effectiveness at lower temperatures

---

**[Mechanism]: Grain Refinement (discussed as improvement route)**

**[Related Elements]**: Not a specific element; processing approach

**[Typical Alloys]**: Nb–16Si (cited from literature); Nb–Si alloys fabricated by Spark Plasma Sintering

**[Key Compositions]**: Nb grains refined to 5–10 μm or 9.2 μm via SPS using reduced raw Nb powder size

**[Microstructural Changes]**: Finer Nb grains with larger Nb5Si3 islands (~86.4 μm)

**[Property Improvements]**: KQ increased to 12.8 MPa·m^1/2 with mixed failure mode of transgranular dimple, tear, and cleavage, versus 8.2 MPa·m^1/2 for coarser grains with full cleavage fracture

**[Risks and Limitations]**: Not implemented in the current paper's alloys; requires powder metallurgy processing

---

# Key Conclusions

1. **Microstructure evolution**: As-cast 0Si and 1Si alloys contain a single NbSS phase, while 3Si and 5Si alloys consist of primary dendrite-like NbSS plus (NbSS+Nb3Si) eutectic. After heat treatment at 1600 °C for 100 h, the Nb3Si decomposition to NbSS+α-Nb5Si3 occurs in the 3Si and 5Si alloys. The α-Nb5Si3 silicide fraction increases with increasing nominal Si content.

2. **High-temperature strengthening**: The addition of Si increases the compressive strength of heat-treated alloys at 1250 and 1350 °C without reducing ductility through strengthening the NbSS grain boundaries by the α-Nb5Si3 silicide. As Si content increases up to 5 at.%, the bulk 0.2% yield strength increases from 498 to 677 MPa at 1250 °C and from 371 to 543 MPa at 1350 °C.

3. **Room-temperature embrittlement**: Si additions significantly decrease the fracture toughness of as-cast samples and the compressive fracture strain of heat-treated samples at room temperature. The fracture strain of heat-treated samples decreases from 21.3 to 9.1% as Si increases to 5 at.%; the KQ of as-cast samples decreases from 10.58 to 7.72 MPa·m^1/2. The lowest KQ value of 6.52 MPa·m^1/2 is obtained in the 5Si sample heat-treated at 1600 °C.

4. **Failure mechanisms**: For single NbSS microstructure, the crack propagates along the NbSS grain boundaries, with intergranular fracture as the dominant mode. For the NbSS/α-Nb5Si3 microstructure, the crack propagates through the brittle α-Nb5Si3 phase causing brittle failure in bending, while the NbSS phase fails in cleavage mode.

5. **Mechanism of room-temperature toughness degradation**: Three factors are identified: (1) W and Si substituting in NbSS embrittle Nb by raising BDTT and increasing Peierls–Nabarro barrier energy; (2) large grain size of NbSS phase (up to 100 μm) promotes cleavage failure; (3) increasing α-Nb5Si3 fraction reduces bulk toughness through rule-of-mixtures effect, preferred crack initiation sites, and increased stress triaxiality constraint on ductile NbSS phase.

6. **Formability promise**: At 1250 and 1350 °C, the NbSS/α-Nb5Si3 microstructure maintains strain hardening up to 40–45% strain, indicating excellent plastic deformation capability for thermomechanical processing such as hot extrusion, forging, or rolling.

# Limitations and Applicable Scope

1. **Limited Si content range**: The study only investigates Si additions of 0–5 at.%; higher Si contents that may form continuous eutectic networks remain unexplored.

2. **No oxidation resistance data**: The paper does not provide systematic oxidation resistance testing, despite identifying HfO2 impurity particles in both as-cast and heat-treated samples.

3. **No creep or rupture performance**: Mechanical property characterization focuses on compressive strength and fracture toughness; no creep performance or rupture life data are presented.

4. **Coarse grain microstructure**: NbSS grain size remains up to 100 μm order after arc melting and heat treatment; the authors cite literature showing that grain refinement to 5–10 μm via SPS could significantly improve toughness.

5. **Single heat treatment condition**: Only one heat treatment schedule (1600 °C for 100 h with furnace cooling) is investigated; effects of different heat treatment temperatures or cooling rates are not explored.

6. **Small-scale samples**: Button ingots weighing 150 g were used; scaling effects on microstructural uniformity and mechanical properties for industrial-scale processing are not addressed.

7. **Room-temperature ductility penalty**: The Si addition reduces room-temperature ductility and toughness; practical applications at low temperatures require careful composition optimization balancing high-temperature strength with low-temperature damage tolerance.
