Repository: xjtuteam123-design/1.Knowledge-Mining

# 数据目录说明

## GitHub 发布数据

```text
markdown_bundle/
├─ literature_5159/   # 5159 篇普通文献 Markdown
└─ patents_10/        # 10 篇专利 Markdown

graph/
├─ chunk_extractions/ # 9482 个切片级 GraphRAG JSON
└─ paper_graphs/      # 5169 个论文级图谱 JSON

structured/           # 175 个早期结构化分析文件
```

Markdown 文件名和论文级图谱文件名的前 16 位为稳定文档 ID。发布集中的 5169 个文档 ID与 `paper_graphs` 完全对应。

## 本地运行数据（不提交普通 Git）

```text
index/literature.db   # SQLite FTS 全文索引，约 1.37 GB
graph/graph.db        # SQLite 知识图谱，约 742 MB
markdown/             # 原始工作集，包含未进入最终发布集的文件
archive/              # 历史归档
auth/                 # 本地账户数据
uploads/              # 用户上传文件
ocr-temp/             # OCR 临时文件
```

File: data/structured/7745605f5314ddcc-07_2005_rinchenko_MECHANICAL_CHARACTERISTICS_AND_STRUCTURE_OF_MOLYBDENUM_ALLOY_C_10_IN_TEM.md
# Paper Metadata
- **Title**: Mechanical Characteristics and Structure of Molybdenum Alloy CМ-10 in Temperature Range of 298–1473 K
- **Authors**: G.Е. Маrinchenko, Cand. Sci.(Eng.)
- **Journal**: Proceedings of NAU (ISSN 1813–1166)
- **Year**: 2005
- **DOI**: Not explicitly stated in the original paper.
- **Alloy system studied**: Low-alloyed molybdenum alloy CМ-10 (also written as ЦМ-10 in Cyrillic)
- **Research objective**: To investigate the influence of test temperature on mechanical characteristics (strength and plasticity) and structure of rolled molybdenum alloy CМ-10 sheet in the temperature range from room temperature to 1473 K; to determine the temperature limit of usage and optimum temperature interval for technological operations such as deep elongation, rolling, and bending.
- **Material category**: Mo-based alloy (low-alloyed molybdenum alloy, deformed by rolling)

# Alloy System and Research Object
- **Alloy designation**: CМ-10 (ЦМ-10)
- **Alloy type**: Low-alloyed molybdenum alloy
- **Form studied**: Sheet, deformed by rolling, in the state of delivery (initial deformed state); also studied after annealing at various temperatures.
- **Specific alloying elements**: The paper does not explicitly list the exact chemical composition of alloy CМ-10 (e.g., specific alloying elements and their weight or atomic percentages). No values for W, Mo, Nb, Ta, Zr, Hf, Ti, V, Cr, Al, Si, Re, C, B, Y, La, or O content are provided in the extracted text.
- **Impurity content**: Not explicitly stated in the original paper.

# Alloy Composition
The exact chemical composition (alloying elements, atomic percentage, weight percentage, ppm-level impurities) of alloy CМ-10 is **not explicitly stated in the original paper**. The paper refers to the material as a "low-alloyed molybdenum alloy" but does not provide a detailed compositional breakdown. The alloy is described as possessing high-temperature strength, considerable specific strength at high temperatures, high elasticity coefficient, good thermal conduction, small value of temperature coefficient of linear expansion, and exclusive corrosion resistance in liquid metal heat carriers.

# Processing and Heat Treatment
The original paper does not provide detailed information on the initial processing route (e.g., arc melting, vacuum melting, powder metallurgy, etc.) used to produce alloy CМ-10. However, the following processing-related information is present:

- **Deformation**: The alloy was deformed by rolling to produce sheet. The rolling direction is a key reference for sample orientation (longitudinal, transversal, and 45° samples).
- **Initial state**: The alloy was studied in the "state of delivery" which corresponds to the deformed (rolled) condition, described as having a fibrous microstructure with equiaxial cells of 2–5 μm average diameter and high dislocation density inside them.
- **Annealing treatments**: The paper discusses annealing at various temperatures to study microstructural evolution:
  - Annealing at 1223 K: Considerable coarsening of grain due to disappearance of grain boundaries.
  - Annealing at 1423 K: Intensification of cell growth process; structural texture practically disappears; primary recrystallization is almost complete at 1523 K.
  - Annealing at 1523 K: Primary recrystallization practically completed; elongated grain structure in rolling direction still saved; grain size within limits from 4 to 10 μm (or 4 to [illegible] μm).
  - Annealing from 1423 K up to 2223 K: Grain size increases from 10 μm up to 800 μm.
- **Heat treatment temperature, time, cooling method, deformation amount**: Not explicitly stated in the original paper with respect to specific time, cooling rates, or percentage reduction.

# Microstructure and Phase Constitution
- **Matrix phase**: BCC (body-centered cubic) molybdenum matrix; not explicitly stated but implied for Mo-based alloys. The original paper does not explicitly state "BCC."
- **Second phases/precipitates**: The paper does not mention carbides, oxides, borides, silicides, or other second phases. No discussion of precipitation strengthening, dispersion strengthening, or ODS is present.
- **Grain size**:
  - Initial deformed state: Equiaxial cells of 2–5 μm average diameter (in sheet plane); width of structure element does not exceed 0.1 μm.
  - After annealing at 1423 K: A great number of equiaxial grains sized up to 10 μm, and grains sized 30–40 μm; structural texture practically disappears.
  - After annealing from 1423 K to 2223 K: Grain size increases from 10 μm up to 800 μm.
- **Grain boundary features**: Described in terms of fibrous microstructure, cell structure, polygonization, and recrystallization; no specific grain boundary composition or segregation is discussed.
- **Elemental segregation**: Not explicitly stated in the original paper.
- **Precipitate size and distribution**: Not applicable; no precipitates are discussed.
- **Texture**: The paper mentions crystallographic texture formed during rolling: planes (001) and (111) go out in sheet plane, and directions [110] and [112] coincide with the rolling direction, respectively.
- **Deformation/annealing substructure**:
  - Dislocation structure in initial deformed state: high density of dislocations inside cells.
  - Dynamic return in temperature interval 500–800 K.
  - Polygonization in 900–1300 K.
  - Recrystallization above 1300 K.
  - Grain size distribution histograms after annealing at 1423 K show small differences in grain size distribution for three dimensions of sheet (section normal to sheet plane and perpendicular to rolling direction; section normal to sheet plane and parallel to rolling direction; section in plane of sheet).
- **Strengthening mechanisms discussed**: The paper does not explicitly discuss solid-solution strengthening, precipitation strengthening, dispersion strengthening, grain-boundary strengthening, or second-phase strengthening. It focuses on the effects of deformation substructure (cell structure, dislocation density), texture, anisotropy, and annealing-induced recrystallization/grain growth.

# Mechanical Properties
The paper presents temperature dependence of strength and plastic characteristics for sheet specimens cut in three directions relative to rolling direction (longitudinal, transversal, and at 45°). However, **specific numerical values for yield strength, ultimate tensile strength, elongation, etc., are not explicitly provided in the extracted text**. The qualitative observations are:

- **Anisotropy**: Sheet molybdenum alloy CМ-10 in the deformed state has anisotropy of mechanical characteristics up to test temperature of 1273 K.
  - Maximum strength properties are reached on transversal samples.
  - Minimum strength properties are reached on samples cut at 45° to the rolling direction.
  - Maximum relative elongation corresponds to longitudinal samples.
- **Strength vs. temperature**: Strength properties (ultimate strength, yield point) are monotonically reduced with rise in test temperature throughout the temperature interval (298–1473 K).
- **Plasticity vs. temperature**: Plastic characteristics (percent common elongation, relative uniform elongation) are reduced with rise in test temperature up to 1073–1273 K, then sharply increase, reaching 32–37% (as stated in main text) or 25–35% (as stated in abstract and conclusion) at test temperature of 1473 K.
- Deformation mechanisms: Dynamic return (500–800 K), polygonization (900–1300 K), recrystallization (above 1300 K).
- **Specific values**:
  - Room-temperature yield strength: Not provided.
  - Ultimate tensile strength: Not provided.
  - Compressive strength: Not provided.
  - High-temperature strength: Not provided numerically.
  - Elongation: Maximum 25–35% or 32–37% at 1473 K (two values appear in different sections of paper).
  - Compressive plasticity: Not provided.
  - Fracture toughness: Not provided.
  - Creep performance: Not provided.
  - Rupture life: Not provided.
  - Strain rate: Not provided.
  - Hardness: Not provided.
  - Elastic modulus: Not provided as a numerical value; described qualitatively as "high elasticity coefficient."
  - Density: Not provided.
  - Testing temperature range: 298–1473 K (room temperature to 1473 K).
  - Loading mode: Tension (tensile stress-strain diagram mentioned).
  - Atmosphere: Not explicitly stated.
- **Anisotropy of plastic characteristics with respect to cold brittleness**: The paper notes that estimation of anisotropy of plastic characteristics as regards temperature of cold brittleness is not always justified; analysis of conditional yield point and uniform percent elongation gives a more objective estimation.
- **Annealing effect on properties**: After annealing at 1423 K, structural texture practically disappears; the paper does not provide specific post-annealing mechanical property values.

# Oxidation Resistance and Service Stability
The original paper does **not** discuss oxidation resistance, oxidation weight gain, oxide layer formation, protective oxides (Al2O3, Cr2O3, SiO2, etc.), or effects of alloying elements on oxidation resistance. It does mention "corrosion resistance in liquid metal heat carriers" as one of the properties of molybdenum, but no experimental data on oxidation are presented. No information on high-temperature embrittlement, oxygen embrittlement, nitrogen embrittlement, or grain-boundary oxidation is provided.

# Element-Function Knowledge Cards
No element-function knowledge cards can be generated for specific elements (W, Mo, Ta, Zr, C, etc.) because the paper does not specify alloying element additions or their individual functions. The paper only describes the alloy as "low-alloyed molybdenum alloy CМ-10" without compositional detail.

If a card were to be generated based only on available information:

**[Mo (Molybdenum)]**
- **Applicable Alloy System**: Mo-based low-alloyed alloy CМ-10 (also applicable to high-melting metals in general).
- **Addition Amount or Composition Range**: Base metal; exact composition not provided.
- **Main Function**: Provides high high-temperature strength, high specific strength at high temperature, high elastic modulus, good thermal conduction, small coefficient of linear expansion, corrosion resistance in liquid metal heat carriers.
- **Microstructural Mechanism**: BCC matrix (implied), deforms by dynamic return, polygonization, and recrystallization depending on temperature; develops fibrous microstructure with cell structure (2–5 μm cells) upon rolling.
- **Property Effect**: Strength monotonically decreases from room temperature to 1473 K. Plasticity decreases up to ~1073–1273 K then increases sharply to 25–37% at 1473 K. Specific numerical values of strength are not provided in this paper.
- **Potential Side Effects**: Anisotropy of mechanical properties after rolling; ductility trough at intermediate temperatures (1073–1273 K); grain coarsening upon annealing (from 10 μm at 1423 K up to 800 μm at 2223 K).
- **Original Evidence**: Abstract, Introduction, Experimental Results, Fig. 1, Fig. 2, Fig. 3, Fig. 4.

# Strengthening Mechanism Knowledge Cards

## 1. Deformation substructure strengthening (cell/dislocation strengthening)
- **Related elements**: Not element-specific; related to rolling deformation of Mo alloy CМ-10.
- **Typical alloys**: Rolled Mo alloy CМ-10 sheet.
- **Key compositions**: Not specified.
- **Microstructural changes**: Fibrous microstructure with equiaxial cells of 2–5 μm diameter, high dislocation density, structural texture with elongated grains, strong flattening along sheet width (structure element width ≤0.1 μm).
- **Property improvements**: Maximum strength in transversal samples; anisotropy observed up to 1273 K.
- **Risks and limitations**: Anisotropy; loss of strength upon annealing due to recrystallization and grain growth; plastic anisotropy complicates formability.

## 2. Texture strengthening / crystallographic texture
- **Related elements**: Not element-specific.
- **Typical alloys**: Rolled Mo sheet.
- **Key compositions**: Not specified.
- **Microstructural changes**: Planes (001) and (111) orient in sheet plane; directions [110] and [112] align with rolling direction.
- **Property improvements**: Increased strength in transversal direction; anisotropy of mechanical properties.
- **Risks and limitations**: Directional dependence of properties; texture disappears after annealing above ~1423 K.

## 3. Grain-boundary / grain-size strengthening (Hall-Petch-type, implied by grain growth data)
- **Related elements**: Not specified.
- **Typical alloys**: Annealed Mo alloy CМ-10.
- **Key compositions**: Not specified.
- **Microstructural changes**: Grain size increases from 10 μm (1423 K) to 800 μm (2223 K) during annealing; cells grow and recrystallize.
- **Property improvements**: The paper does not provide specific strength values after annealing; however, disappearance of deformation substructure and texture typically reduces strength.
- **Risks and limitations**: Grain coarsening upon high-temperature annealing may reduce strength and increase ductile-to-brittle transition temperature; the paper notes that estimation of anisotropy by cold brittleness is not always justified.

## 4. Solid-solution strengthening
- Not discussed in this paper. No alloying elements or their solid-solution effects are specified.

## 5. Carbide or boride precipitation strengthening
- Not discussed. No carbides or borides are mentioned.

## 6. Oxide dispersion strengthening
- Not discussed. No oxides (e.g., Y2O3, La2O3) are mentioned.

## 7. Oxidation-resistant alloying
- Not discussed.

## 8. Additive manufacturing-oriented composition control
- Not applicable.

# Key Conclusions
1. Sheet molybdenum alloy CМ-10 in the deformed (rolled) state exhibits anisotropy of mechanical characteristics up to test temperature of 1273 K.
2. Maximum strength properties are reached on transversal samples; minimum strength properties are reached on samples cut at 45° to the rolling direction.
3. Maximum relative elongation corresponds to longitudinal samples.
4. Strength properties (ultimate strength and yield point) monotonically decrease with increasing test temperature throughout the entire tested range (298–1473 K).
5. Plastic characteristics decrease with increasing test temperature up to 1073–1273 K, then sharply increase, reaching 25–35% (or 32–37%) at 1473 K.
6. The deformation of the alloy is accompanied by dynamic return (500–800 K), polygonization (900–1300 K), and recrystallization (above 1300 K).
7. Annealing leads to grain coarsening and disappearance of cell structure; primary recrystallization is practically complete at 1523 K. Grain size increases from ~10 μm (at 1423 K) to ~800 μm (at 2223 K).
8. The mechanical anisotropy is attributed to structural texture (grain elongation in rolling direction, strong flattening along sheet width) and crystallographic texture ({001}<110>, {111}<112>).

# Limitations and Applicable Scope
- **Composition not disclosed**: The paper does not provide the exact chemical composition of alloy CМ-10, limiting the ability to correlate specific alloying elements with properties.
- **No numerical mechanical property values**: Although figures are referenced, the extracted text does not include actual stress values (MPa), elongation percentages at each temperature, or other quantitative data from the figures. This limits quantitative retrieval.
- **No oxidation data**: The paper does not address oxidation resistance or environmental degradation, despite mentioning the alloy's potential use in hostile environments.
- **No discussion of processing route details**: Initial melting, casting, powder metallurgy, or thermomechanical processing parameters (reduction, rolling temperature, annealing time, cooling rate) are not specified.
- **Limited to low-alloyed Mo sheet**: Findings are specific to deformed sheet of molybdenum alloy CМ-10; extrapolation to other Mo alloys, W-based alloys, Nb-based alloys, or refractory high-entropy alloys is not supported by the paper.
- **Temperature range**: 298–1473 K only; behavior above 1473 K is not covered.
- **Anisotropy characterization**: The paper discusses anisotropy qualitatively but provides no quantitative texture measurements (e.g., ODF, pole figures) or property values in different directions.
- **Material category**: The paper is best classified as a study of the temperature-dependent mechanical behavior and recrystallization of a rolled low-alloyed Mo sheet, not a composition-design or strengthening-mechanism-focused study.

File: data/structured/871d7de142960f03-(Nb1Zr)电光源用Nb1Zr合金棒材加工工艺研究_张亚军.md
# Paper Metadata

- **Title:** The Processing Technology Research of Niobium Zirconium Alloy Rod for Lighting Source (电光源用Nb1Zr合金棒材加工工艺研究)
- **Authors:** Zhang Yajun (张亚军), Zhang Mei (张梅), Du Linghui (杜领会), Li Jixian (李积贤), Li Xiaoping (李小平), Zhang Jiuhai (张九海)
- **Journal:** Development and Application of Materials (材料开发与应用)
- **Year:** 2019
- **Volume/Issue:** Vol. 34, No. 5
- **Pages:** 50–53
- **DOI:** 10.19515/j.cnki.1003-1545.2019.05.011
- **Alloy system studied:** Nb1Zr alloy (niobium-zirconium alloy)
- **Material category:** Nb-Zr alloy (Nb-1Zr, approximately 1 wt.% Zr based on the designation and ingot composition)
- **Research objective:** To develop a new processing route (“extrusion + radial forging + shape rolling + coating drawing”) to replace the original route (“hammer forging + radial forging + type rolling + oxidizing drawing + acid pickling”) for producing high-precision Nb1Zr alloy rods for high-pressure sodium lamp applications; to solve dimensional tolerance, microstructural uniformity, and environmental (acid pickling) problems; and to determine the optimal final vacuum annealing treatment.

---

# Alloy System and Research Object

- **Alloy system:** Nb1Zr alloy (niobium–zirconium alloy)
- **Application context:** Key material for manufacturing arc discharge tubes (arc tube sealing components) in high-pressure sodium lamps, a third-generation electric light source. The alloy is selected for its good sealing compatibility with sodium-lamp arc-tube ceramics, thermal shock resistance, ductility, and resistance to sodium-ion corrosion.
- **Product form studied:** Rod/bar (棒材), specifically wires/rods with a final diameter of approximately 2.87 mm (finished size range 2.867–2.874 mm).
- **Prior product form:** Tubular blanks were traditionally used; the study focuses on rod blanks that replace tubular blanks for deep-drawing of blind-hole Nb1Zr tubes.
- **Research object:** Processing–microstructure–property relationships for Nb1Zr alloy rods, specifically the effects of deformation process, annealing temperature, and holding time on recrystallized grain size.

---

# Alloy Composition

The ingot was produced by double electron-beam melting (1,200 kW electron beam, secondary melting) to form a ϕ160 mm ingot.

**Chemical composition of experimental ingot (wt.%):**

| Element | Content (wt.%) |
|---------|----------------|
| C | 0.0006 (6 ppm) |
| O | 0.0042 (42 ppm) |
| N | 0.0022 (22 ppm) |
| H | 0.0002 (2 ppm) |
| Zr | 0.86 (top) / 0.95 (middle) / 0.88 (bottom) |
| W | 0.0028 |
| Ti | < 0.0005 |
| Mo | < 0.0005 |
| Si | 0.0026 |
| Fe | 0.0005 |
| Ni | < 0.0005 |
| Nb | 98.96 (balance) |

- **Zirconium:** 0.86–0.95 wt.% (approximately 1 wt.% nominal; hence the designation “Nb1Zr”)
- **Interstitial impurities:** C = 6 ppm, O = 42 ppm, N = 22 ppm, H = 2 ppm
- **W contamination:** 28 ppm (likely from electron-beam melting environment or feedstock)
- **Trace elements:** Ti < 5 ppm, Mo < 5 ppm, Si = 26 ppm, Fe = 5 ppm, Ni < 5 ppm
- **Atomic percentages:** Not explicitly stated in the original paper.

---

# Processing and Heat Treatment

## Original (old) processing route

ϕ160 mm ingot → hammer forging (自由锻) to ϕ97 mm → vacuum heat treatment → radial forging to ϕ38 mm × L mm → saw cutting → surface turning (车面) → vacuum heat treatment → horizontal-vertical roll shape rolling (平立辊型轧) → degreasing and acid pickling → vacuum heat treatment → oxidizing drawing (氧化拉拔) → acid pickling (finished product) → final heat treatment.

## New processing route

ϕ160 mm ingot → **extrusion** to ϕ97 mm (using a 165 extrusion system; heated to 450 °C and held for 150 min) → vacuum heat treatment → radial forging to ϕ38 mm × L mm → saw cutting → surface turning → vacuum heat treatment → horizontal-vertical roll shape rolling → degreasing and acid pickling → vacuum heat treatment → **coating drawing** (涂层拉拔) → ultrasonic cleaning → final heat treatment.

## Key changes

1. **Extrusion (挤压)** replaces hammer forging (自由锻) as the primary breakdown step.
2. **Coating drawing (涂层拉拔)** replaces oxidizing drawing + acid pickling (氧化拉拔 + 酸洗) as the final sizing step.

## Heat treatment parameters

- **Intermediate vacuum heat treatments:** 1,200 °C / 90 min (all intermediate anneals)
- **Final heat treatments compared:**
  - Option A: 1,300 °C / 60 min (note: mechanical property table lists “1,300 °C / 90 min”; there is an internal inconsistency in the paper—the experimental section states 60 min, but the results tables state 90 min)
  - Option B: 1,350 °C / 60 min (selected as optimal)
- **Vacuum atmosphere:** All heat treatments conducted under vacuum.
- **Deformation amount (reduction):** Not explicitly quantified in the original paper beyond the diameter changes (ϕ160 mm → ϕ97 mm → ϕ38 mm → final ~ϕ2.87 mm).

---

# Microstructure and Phase Constitution

- **Matrix phase:** Not explicitly stated, but Nb1Zr is a BCC (body-centered cubic) niobium solid-solution alloy; the paper does not explicitly identify the phase.
- **Crystal structure discussion:** Not explicitly discussed in the original paper.
- **As-cast structure:** The paper states that “extrusion + radial forging” fully breaks up the as-cast structure (充分破碎铸态组织).
- **Recrystallized grain structure:**
  - Final anneal at 1,300 °C / 90 min: longitudinal grain size grade 6.0–6.5; grains described as relatively large and non-uniform (晶粒偏大且不均匀).
  - Final anneal at 1,350 °C / 60 min: longitudinal grain size grade 7.0–7.5; grain size grade 7.0 in longitudinal, 7.5 in transverse, and 7.0 in planar directions; grains described as fine, uniform, and equiaxed.
  - Target requirement: grain size grade ≥ 7.
- **Grain size (quantitative):** Only reported in ASTM grain size grade (级别), not in micrometers. The target criterion was grade ≥ 7.
- **Grain boundary features:** Equiaxed grain morphology after 1,350 °C / 60 min treatment; non-uniform grains after 1,300 °C / 90 min. No detailed grain-boundary characterization.
- **Second phases or precipitates:** Not discussed in the original paper. No carbides, oxides, or other precipitates are mentioned.
- **Elemental segregation:** Zr distribution in ingot (top/middle/bottom: 0.86/0.95/0.88 wt.%) is provided, indicating some axial segregation in the cast ingot; further segregation analysis is not provided.
- **Strengthening mechanisms discussed:** The paper is primarily a processing study; it does not explicitly discuss solid-solution strengthening, precipitation strengthening, dispersion strengthening, or grain-boundary strengthening in mechanistic terms. The focus is on recrystallization behavior and grain refinement through processing.

---

# Mechanical Properties

## Tensile properties (room temperature, full rod samples)

| Final heat treatment | Tensile strength / MPa | Yield strength / MPa | Elongation / % |
|---------------------|----------------------|---------------------|----------------|
| 1,300 °C / 90 min | 280.1–297.6 | 167.2–184.4 | 22.1–23.5 |
| 1,350 °C / 60 min | 260.3–264.9 | 140.4–145.5 | 25.0–26.5 |
| Standard requirement | ≥ 195 | — | ≥ 15 |

- **Testing temperature:** Room temperature (implied; not explicitly stated but consistent with standard acceptance testing)
- **Loading mode:** Tensile (uniaxial tension)
- **Strain rate:** Not explicitly stated in the original paper.
- **Atmosphere:** Not explicitly stated in the original paper.
- **Key observation:** The 1,350 °C / 60 min treatment gives slightly lower strength (UTS ~260–265 MPa vs. ~280–298 MPa; YS ~140–146 MPa vs. ~167–184 MPa) but higher and more uniform elongation (25.0–26.5% vs. 22.1–23.5%). The scatter of mechanical properties after 1,350 °C / 60 min is smaller than after 1,300 °C / 90 min.
- **Rationale for selection:** For deep-drawing blind-hole Nb1Zr tubes, higher elongation is advantageous; therefore the 1,350 °C / 60 min treatment was preferred.

## Hardness (Vickers hardness, HV)

| Final heat treatment | Hardness / HV |
|---------------------|---------------|
| 1,300 °C / 90 min | 97.3–99.1 |
| 1,350 °C / 60 min | 102.0–108.0 |

Slightly higher hardness after the 1,350 °C / 60 min treatment.

## High-temperature mechanical properties

- **Not reported.** No high-temperature tensile, compressive, or creep data are provided in this paper.

## Fracture toughness, creep, rupture life, elastic modulus, density

- **Not reported in the original paper.**

## Compressive properties

- **Not reported in the original paper.**

---

# Oxidation Resistance and Service Stability

- **Oxidation behavior during processing:** In the original route, an oxidation drawing step (氧化拉拔) intentionally formed an oxide scale, which was subsequently removed by acid pickling to control final dimensions. This is a processing-related oxidation step, not a service oxidation resistance evaluation.
- **Oxidation weight gain:** Not reported.
- **Oxide layer type:** Not reported (the processing oxide layer was not characterized).
- **Oxidation temperature and duration:** Not reported for service conditions.
- **Service atmosphere:** Sodium vapor / sodium ion environment of high-pressure sodium lamp; the paper notes Nb1Zr has good resistance to sodium-ion corrosion.
- **Effects of alloying elements on oxidation resistance:** Not discussed.
- **High-temperature embrittlement / oxygen embrittlement / nitrogen embrittlement / grain-boundary oxidation:** Not discussed.
- **Environmental impact of processing:** A major objective of the new process is the elimination of acid pickling (“reduced finished-product acid-pickling procedure... avoids environmental pollution caused by acid pickling”). Ultrasonic cleaning replaces acid-based oxide removal.

---

# Element-Function Knowledge Cards

## Zirconium (Zr)

- **Element:** Zr
- **Applicable Alloy System:** Nb1Zr (Nb-1Zr) alloy used for high-pressure sodium lamp arc-tube components.
- **Addition Amount or Composition Range:** 0.86–0.95 wt.% in the experimental ingot (nominal 1 wt.%).
- **Main Function:** The paper does not explicitly discuss Zr's metallurgical function. Based on the application context, Zr is added to niobium to improve high-temperature strength and sodium-corrosion resistance for sodium-lamp service; the original paper itself does not elaborate on the strengthening mechanism.
- **Microstructural Mechanism:** Not explicitly stated in the original paper. No discussion of Zr solid-solution effects, precipitate formation, or grain-boundary interaction is provided.
- **Property Effect:** The paper does not isolate the effect of Zr on specific properties. Overall alloy properties achieved: UTS ≈ 260–298 MPa, YS ≈ 140–184 MPa, elongation ≈ 22–26.5% at room temperature after final vacuum annealing; grain size grade ≥ 7 after 1,350 °C / 60 min.
- **Potential Side Effects:** Axial Zr segregation in the ingot (top: 0.86 wt.%, middle: 0.95 wt.%, bottom: 0.88 wt.%) is noted, which may affect uniformity; no other side effects are explicitly discussed.
- **Original Evidence:** Table 1 (ingot chemical composition); abstract and introduction mention Nb1Zr's suitability for sodium-lamp applications due to sealing, thermal shock resistance, ductility, and sodium-ion corrosion resistance.

## Carbon (C, as interstitial impurity)

- **Element:** C
- **Applicable Alloy System:** Nb1Zr alloy for electric light source applications.
- **Addition Amount or Composition Range:** 0.0006 wt.% (6 ppm).
- **Main Function:** Interstitial impurity control; not discussed as a deliberate alloying addition.
- **Microstructural Mechanism:** Not explicitly stated in the original paper.
- **Property Effect:** Not explicitly stated in the original paper.
- **Potential Side Effects:** Not explicitly stated in the original paper; generally, excess C in Nb alloys can cause carbide formation and reduced ductility, but this is not discussed here.
- **Original Evidence:** Table 1.

## Oxygen (O, as interstitial impurity)

- **Element:** O
- **Applicable Alloy System:** Nb1Zr alloy for electric light source applications.
- **Addition Amount or Composition Range:** 0.0042 wt.% (42 ppm).
- **Main Function:** Controlled as an interstitial impurity.
- **Microstructural Mechanism:** Not explicitly stated in the original paper.
- **Property Effect:** Not explicitly stated in the original paper. However, in the old processing route, surface oxidation (氧化拉拔) was intentionally used to create an oxide layer for dimensional control in drawing; the oxide was then removed by acid pickling.
- **Potential Side Effects:** In the old route, oxide-scale thickness variation and uneven acid-pickling rates caused poor dimensional control (±0.03 mm tolerance); the new coating-drawing route eliminates this problem.
- **Original Evidence:** Table 1; process descriptions in Section 2; results in Section 3.

## Nitrogen (N, as interstitial impurity)

- **Element:** N
- **Applicable Alloy System:** Nb1Zr alloy for electric light source applications.
- **Addition Amount or Composition Range:** 0.0022 wt.% (22 ppm).
- **Main Function:** Controlled as an interstitial impurity.
- **Microstructural Mechanism:** Not explicitly stated in the original paper.
- **Property Effect:** Not explicitly stated in the original paper.
- **Potential Side Effects:** Not explicitly stated in the original paper.
- **Original Evidence:** Table 1.

## Tungsten (W, as trace impurity)

- **Element:** W
- **Applicable Alloy System:** Nb1Zr alloy (trace impurity, likely from EB melting environment).
- **Addition Amount or Composition Range:** 0.0028 wt.% (28 ppm).
- **Main Function:** Not a deliberate addition; trace impurity.
- **Microstructural Mechanism:** Not explicitly stated in the original paper.
- **Property Effect:** Not explicitly stated in the original paper.
- **Potential Side Effects:** Not explicitly stated in the original paper.
- **Original Evidence:** Table 1.

## Silicon (Si, as trace impurity)

- **Element:** Si
- **Applicable Alloy System:** Nb1Zr alloy (trace impurity).
- **Addition Amount or Composition Range:** 0.0026 wt.% (26 ppm).
- **Main Function:** Not a deliberate addition; trace impurity.
- **Microstructural Mechanism:** Not explicitly stated in the original paper.
- **Property Effect:** Not explicitly stated in the original paper.
- **Original Evidence:** Table 1.

---

# Strengthening Mechanism Knowledge Cards

## Grain Refinement / Recrystallization Control

- **Related Elements:** Not element-specific; primarily processing-driven.
- **Typical Alloys:** Nb1Zr alloy.
- **Key Compositions:** Nb-0.86–0.95 wt.% Zr.
- **Microstructural Changes:** 
  - “Extrusion + radial forging” effectively breaks up as-cast structure (充分破碎铸态组织), improving material uniformity.
  - Final annealing at 1,350 °C / 60 min produces fine, uniform equiaxed grains with grain size grade 7.0–7.5 (longitudinal 7.0, transverse 7.5, planar 7.0).
  - Final annealing at 1,300 °C / 90 min produces coarser, non-uniform grains (grade 6.0–6.5).
- **Property Improvements:**
  - More stable and uniform mechanical properties: UTS 260.3–264.9 MPa, YS 140.4–145.5 MPa, elongation 25.0–26.5% after 1,350 °C / 60 min.
  - Larger, more uniform elongation is beneficial for deep-drawing blind-hole Nb1Zr tubes.
  - Elimination of surface “orange peel” and “earing” defects during subsequent deep drawing (the paper states coarse, non-uniform grains would cause orange peel and earing defects).
- **Risks and Limitations:**
  - At lower annealing temperature (1,200 °C intermediate anneals) and 1,300 °C final anneal, the grain structure is non-uniform and coarser, which is undesirable for subsequent forming.
  - The paper does not provide quantitative grain size in micrometers.

## Solid-Solution Strengthening

- **Related Elements:** Zr in Nb (nominal 1 wt.% Zr).
- **Typical Alloys:** Nb1Zr.
- **Key Compositions:** Zr = 0.86–0.95 wt.%.
- **Microstructural Changes:** Not explicitly discussed in the original paper.
- **Property Improvements:** The paper does not attribute specific strength values to solid-solution strengthening. Overall alloy shows UTS 260–298 MPa and YS 140–184 MPa at room temperature, but the contribution of solid-solution strengthening is not quantified.
- **Risks and Limitations:** Zr segregation along the ingot axis (0.86–0.95 wt.%) may affect uniformity; the paper does not discuss mitigation.

## Dispersion/Precipitation Strengthening

- **Not discussed in the original paper.** No carbides, oxides, precipitates, or dispersoids are described.

## Grain-Boundary Strengthening

- **Not explicitly discussed in the original paper.** The paper focuses on grain size uniformity and refinement via recrystallization but does not invoke a Hall–Petch-type grain-boundary strengthening analysis.

---

# Key Conclusions

1. **Extrusion + radial forging as primary breakdown:** Replacing hammer forging with extrusion (heated to 450 °C, held 150 min) followed by radial forging more thoroughly breaks up the as-cast structure, ensuring better material uniformity and fine uniform equiaxed grains.

2. **Optimal final heat treatment:** Vacuum annealing at 1,350 °C for 60 min produces a uniform, fine, equiaxed grain structure meeting the target grain size grade ≥ 7 (actual: 7.0–7.5 longitudinal, 7.5 transverse, 7.0 planar).

3. **Coating drawing replaces oxidation drawing + acid pickling:** The new route achieves a dimensional tolerance of −0.02 mm (measured range 2.867–2.874 mm, CPK = 2.01), far better than the old route's ±0.03 mm control level.

4. **Mechanical property comparison:** The 1,350 °C / 60 min treatment yields slightly lower strength but higher and more uniform elongation (25.0–26.5%) than the 1,300 °C / 90 min treatment (22.1–23.5%), with less scatter. For deep-drawing blind-hole Nb1Zr tubes, higher elongation is beneficial.

5. **Environmental benefit:** The new process eliminates the acid-pickling step for finished products, avoiding environmental pollution while maintaining dimensional accuracy.

6. **Hardness after 1,350 °C / 60 min:** 102.0–108.0 HV (slightly higher than 97.3–99.1 HV after 1,300 °C / 90 min).

---

# Limitations and Applicable Scope

- **Processing-focused paper:** This is primarily a processing engineering study; it does not provide detailed microstructural characterization (no TEM, SEM, EBSD, XRD, or phase identification).
- **No high-temperature mechanical properties:** No elevated-temperature tensile, creep, or rupture data are provided. The application is for sodium-lamp service, but high-temperature property data are absent.
- **No oxidation resistance data:** No service oxidation tests or data are reported.
- **Inconsistent heat-treatment labels:** The experimental section states final anneals were “1,300 °C / 60 min” and “1,350 °C / 60 min”, but the results tables list “1,300 °C / 90 min”. This inconsistency is not resolved in the paper.
- **Grain size reported only as ASTM grade:** No quantitative grain size (μm) is provided.
- **Strengthening mechanisms not discussed:** The paper neither identifies phases nor discusses solid-solution strengthening, precipitation strengthening, dispersion strengthening, or grain-boundary strengthening mechanisms.
- **Applicable scope:** The findings apply specifically to Nb1Zr alloy rods (~2.87 mm final diameter) for high-pressure sodium lamp applications, processed via the specific EB melting → extrusion → radial forging → shape rolling → coating drawing → vacuum annealing route described. Extrapolation to other Nb-based alloys, other product forms (sheet, foil, complex geometries), or other service environments should be made with caution.
- **Composition window:** Only a single nominal composition (Nb-1Zr, with 0.86–0.95 wt.% Zr) is studied; the effect of varying Zr content is not investigated.
- **No fracture toughness, fatigue, or creep data:** These properties are not evaluated in this paper.
- **Atmosphere effects during mechanical testing:** Not explicitly stated in the original paper.
- **Details of extrusion and drawing parameters:** Extrusion temperature (450 °C) and holding time (150 min) are given; other deformation parameters (extrusion ratio, die design, strain rate, drawing speed, lubricant type) are not provided.
