Repository: xjtuteam123-design/1.Knowledge-Mining

# 数据目录说明

## GitHub 发布数据

```text
markdown_bundle/
├─ literature_5159/   # 5159 篇普通文献 Markdown
└─ patents_10/        # 10 篇专利 Markdown

graph/
├─ chunk_extractions/ # 9482 个切片级 GraphRAG JSON
└─ paper_graphs/      # 5169 个论文级图谱 JSON

structured/           # 175 个早期结构化分析文件
```

Markdown 文件名和论文级图谱文件名的前 16 位为稳定文档 ID。发布集中的 5169 个文档 ID与 `paper_graphs` 完全对应。

## 本地运行数据（不提交普通 Git）

```text
index/literature.db   # SQLite FTS 全文索引，约 1.37 GB
graph/graph.db        # SQLite 知识图谱，约 742 MB
markdown/             # 原始工作集，包含未进入最终发布集的文件
archive/              # 历史归档
auth/                 # 本地账户数据
uploads/              # 用户上传文件
ocr-temp/             # OCR 临时文件
```

File: data/structured/910f8af13d8ec895-01_1979_Cox_Ductility_in_bending_of_molybdenum_alloys_irradiated_between_425_and_1000_sup_.md
# Paper Metadata

- **Title:** The Ductility in Bending of Molybdenum Alloys Irradiated Between 425 and 1000°C
- **Authors:** B. L. Cox and F. W. Wiffen
- **Journal:** Not explicitly stated in the provided text, but the paper appears to be from Oak Ridge National Laboratory (ORNL) work sponsored by the Office of Fusion Energy, U.S. Department of Energy
- **Year:** 1979
- **DOI:** Not provided in the original text
- **Alloy system studied:** Mo-based alloys (unalloyed Mo, Mo-0.5Ti, TZM)
- **Research objective:** To evaluate the effect of neutron irradiation at temperatures between 425 and 1000°C on the ductile-to-brittle transition temperature (DBTT) of molybdenum and molybdenum alloys, using three-point bending tests
- **Material category:** Mo-based alloys for fusion reactor first wall applications (Mo and Mo-Ti-Zr alloys), in the context of neutron-irradiated refractory alloys. Not ODS, not additively manufactured, not refractory high-entropy alloy.

---

# Alloy System and Research Object

The materials studied are molybdenum-based alloys intended for fusion reactor first wall and structural components. Three materials were investigated:
1. **Low-carbon arc-cast molybdenum (Mo)** – unalloyed base metal, annealed at 1200°C
2. **Mo-0.5% Ti** – alloyed with 0.5 wt% Ti, annealed at 1400°C
3. **TZM** – alloyed with 0.5 wt% Ti and 0.09 wt% Zr, annealed at 1500°C

The alloys are not refractory high-entropy alloys, not ODS alloys, and not additively manufactured; they are conventional molybdenum-based alloys produced by arc melting and recrystallized by annealing.

---

# Alloy Composition

Table 1 of the paper gives the composition and annealing parameters:

| Alloy | Alloy Additions (wt%) | C (ppm) | O (ppm) | N (ppm) | Annealing Temperature (°C) |
|---|---|---|---|---|---|
| Mo | none | 30 | 12 | <5 | 1200 |
| Mo-0.5 Ti | 0.5% Ti | 230 | 20 | <5 | 1400 |
| TZM | 0.5% Ti, 0.09% Zr | 230 | 20 | <5 | 1500 |

- **W:** Not present
- **Mo:** Base metal
- **Nb:** Not present
- **Ta:** Not present
- **Zr:** 0.09 wt% in TZM only
- **Hf:** Not present
- **Ti:** 0.5 wt% in Mo-0.5Ti and TZM
- **V:** Not present
- **Cr:** Not present
- **Al:** Not present
- **Si:** Not present
- **Re:** Not present
- **C:** 30 ppm in Mo; 230 ppm in Mo-0.5Ti and TZM
- **O:** 12 ppm in Mo; 20 ppm in Mo-0.5Ti and TZM
- **N:** <5 ppm in all three alloys
- **H:** Not measured/reported
- **Other elements:** Not reported

---

# Processing and Heat Treatment

- **Fabrication route:** Arc-cast (specifically described as “low-carbon arc-cast molybdenum” for the unalloyed Mo). The original paper does not describe whether Mo-0.5Ti and TZM were also arc-cast, but the context suggests conventional arc-melted molybdenum alloys.
- **Thermomechanical processing:** Sheet specimens approximately 0.4 mm thick were used.
- **Annealing:** Pre-irradiation annealing was performed at the temperatures listed in Table 1 (1200°C for Mo, 1400°C for Mo-0.5Ti, 1500°C for TZM) to produce fully recrystallized microstructures.
- **Specimen preparation:** Bend test specimens were cut to 2.5 × 3 mm with an abrasive saw and electropolished just before testing to produce a smooth surface on the tension side of the beam.
- **Irradiation conditions:** Irradiated in static gas-filled capsules in the EBR-II fast reactor (Row 2), with parameters given in Table 2:

| Temperature (°C) | T/Tm | Gas Atmosphere | Fluence (n/m², >0.1 MeV) | Displacement Level (dpa) | Helium Level (at. ppm) |
|---|---|---|---|---|---|
| 425 | 0.24 | He | 2.5 × 10²⁶ | 11 | 0.4 |
| 585 | 0.30 | He | 2.5 × 10²⁶ | 11 | 0.4 |
| 790 | 0.37 | Ar | 2.5 × 10²⁶ | 11 | 0.4 |
| 1000 | 0.44 | Ar | 4.4 × 10²⁶ | 19 | 0.7 |

The paper notes that the fusion reactor defect production rates are 7.5 dpa, 47 at. ppm He, and 95 at. ppm H per MW·y/m² of reactor operation.

---

# Microstructure and Phase Constitution

- **Pre-irradiation state:** All three materials had fully recrystallized microstructures with a sheet texture; the smallest grain dimension was in the sheet thickness direction. The SEM fractography confirmed the recrystallized structure.
- **Base phase:** BCC molybdenum solid solution (in the alloys).
- **Second phases or precipitates:** Not explicitly discussed for the pre-irradiation condition. No carbides (TiC, ZrC), oxides, silicides, or borides are explicitly mentioned in the original paper.
- **Irradiation-induced microstructural changes (from Ref. 4, cited in this paper):** The dominant microstructural features after irradiation include:
  - **Voids:** The highest void concentration was found after irradiation at 585°C, with void concentrations decreasing in the order 425, 790, and 1000°C.
  - **Dislocation loops:** Very high concentration of small dislocation loops after irradiation at 425°C; loop concentrations after 425 and 585°C irradiation were too high to measure. Loops are expected to provide the major part of the strengthening.
  - **Dislocation networks:** Dislocation density decreased with increasing irradiation temperature and was higher in the two alloys than in unalloyed molybdenum.
- **Grain boundary features:** Grain boundary decohesion (separation) was a key fracture mode. The paper discusses whether alloying raises grain boundary decohesion strength relative to unalloyed Mo.
- **Elemental segregation:** Not explicitly stated.
- **Precipitate size/distribution:** Not relevant; no precipitate strengthening was discussed.
- **Strengthening mechanisms discussed:** Irradiation-induced matrix hardening (void hardening, dislocation loop hardening, dislocation network hardening). The paper does not discuss solid-solution strengthening, precipitation strengthening, ODS, or grain refinement in the conventional sense.

---

# Mechanical Properties

The paper reports qualitative bend test results rather than quantitative tensile data. Key results:

- **DBTT (unirradiated):** Below room temperature for all three materials.
- **DBTT (irradiated, all temperatures):** Above room temperature for all irradiation temperatures.
- **DBTT as a function of irradiation temperature:**
  - 425°C irradiation: DBTT in the range of 50 to 200°C (implied from text; the paper says “425°C irradiation having produced a DBTT in the range of 50 to 200°C”).
  - 585°C irradiation: DBTT between 550 and 700°C.
  - 790°C irradiation: DBTT not explicitly stated as a precise range; from Fig. 2, the shaded DBTT zone for 790°C irradiation appears roughly between 200 and 500°C.
  - 1000°C irradiation: DBTT above 22°C but below 400°C (from earlier tensile tests on rod specimens from the same irradiation experiment, consistent with current results).
- **DBTT values from earlier tensile tests cited in the paper:** For a strain rate of 3 × 10⁻⁴ s⁻¹, irradiation at ~450°C resulted in a DBTT between 550 and 650°C (Ref. 2). Two rod specimens of molybdenum irradiated at ~1000°C showed DBTT above 22°C but below 400°C.
- **Webster et al. (Ref. 5) data:** For irradiation temperatures of 465 to 680°C, brittle failures at room temperature with elongation less than 0.4% in all cases and not measurable in most cases. DBTTs in the range of 450 to 720°C were inferred.
- **Test details:** Three-point bending with distance between supports of 2.03 mm (0.080 in.), maximum bend angle near 45°. Load-bearing points were tungsten wire of 0.51 mm (0.020 in.) diameter. Crosshead speed was 8.5 μm/s, corresponding to an approximate strain rate at the tensile surface of 4 × 10⁻⁴ s⁻¹. Specimens for elevated-temperature tests were held at temperature for 30 min before testing. Temperature uncertainty ±5°C. Vacuum was typically 3 mPa (2 × 10⁻⁵ torr).
- **Yield strength, ultimate tensile strength, elongation, fracture toughness, creep, rupture life, hardness, elastic modulus, density:** Not reported in the original paper. The paper states that load-deflection curves did not give useful yield point information for specimens that bent without breaking.
- **Fracture modes:** Cleavage, grain boundary decohesion/separation, and ductile tearing (dimple rupture). The transition with increasing test temperature goes from cleavage → grain boundary separation → ductile tearing.

---

# Oxidation Resistance and Service Stability

- Oxidation resistance was not studied in this paper. No oxidation weight gain, oxide layer type, or oxidation temperature/duration is reported. The tests were performed in vacuum (3 mPa), not in oxidizing environments.
- The service stability concern in this paper is **neutron irradiation embrittlement**, not high-temperature oxidation.
- The paper concludes that molybdenum alloy structures in a fusion reactor could not survive a reactor shutdown because the DBTT is above room temperature for all irradiation temperatures investigated. Unless molybdenum alloys more resistant to irradiation embrittlement can be developed, they are unlikely to be usable for fusion reactor first wall or structural components in high-flux regions.
- **High-temperature embrittlement concerns:** The paper documents irradiation-induced embrittlement, with DBTT shifted to 550–700°C after 585°C irradiation. This is distinct from oxygen or nitrogen embrittlement; the embrittlement is irradiation-induced.
- **Grain-boundary issues:** Grain boundary decohesion is a significant fracture mode. The paper notes that molybdenum generally shows more grain boundary separation than Mo-0.5Ti or TZM at the same test temperature.

---

# Element-Function Knowledge Cards

## [Titanium (Ti)]

**Applicable Alloy System:** Mo-based alloys (Mo-0.5Ti, TZM)

**Addition Amount or Composition Range:** 0.5 wt% Ti in Mo-0.5Ti and TZM

**Main Function:** Minor alloying addition; in the context of this paper, Ti appears to raise the grain boundary decohesion strength relative to unalloyed Mo, as indicated by the observation that Mo-0.5Ti showed 100% cleavage in unirradiated tensile tests at −196°C while unalloyed Mo showed 10–20% grain boundary separation plus cleavage.

**Microstructural Mechanism:** The original paper does not provide a detailed microstructural mechanism for Ti. The differences in fracture mode between Mo and the two Ti-containing alloys suggest alloying has raised the grain boundary decohesion stress, but the specific mechanism (e.g., grain boundary segregation) is not explicitly stated in the original paper.

**Property Effect:** For the two most embrittling irradiations (585°C and 790°C), the alloys (Mo-0.5Ti, TZM) had lower DBTTs than unalloyed Mo. The paper attributes this to the effect of alloying on raising grain boundary decohesion stress. However, the overall differences among the three materials were minor compared to the differences due to irradiation conditions.

**Potential Side Effects:** Not explicitly discussed in the original paper.

**Original Evidence:** “Mo-0.5 Ti showed 100% cleavage” in tensile tests of control specimens at −196°C while “molybdenum showed 10 to 20% grain boundary separation.” “The differences in fracture mode between the Mo and the two alloys suggests that alloying has raised the decohesion strength, relative to that of unalloyed Mo.” “For the two most embrittling irradiations, at 585 and 790°C, the alloys had lower DBTTs than did the unalloyed molybdenum.”

---

## [Zirconium (Zr)]

**Applicable Alloy System:** Mo-based alloys (TZM)

**Addition Amount or Composition Range:** 0.09 wt% Zr in TZM (with 0.5 wt% Ti)

**Main Function:** In the context of this paper, Zr is a minor alloying addition in TZM. The original paper does not separately distinguish the effect of Zr from that of Ti; the combined Ti+Zr addition appears to influence grain boundary decohesion strength and fracture mode.

**Microstructural Mechanism:** Not specified in the original paper.

**Property Effect:** The original paper does not provide specific numerical values for the effect of Zr alone. TZM showed similar behavior to Mo-0.5Ti; the differences among the three materials were minor compared to the differences due to irradiation conditions.

**Potential Side Effects:** Not discussed.

**Original Evidence:** Table 1 lists TZM as containing 0.5% Ti and 0.09% Zr. The text states: “Differences in the behavior of the three materials are smaller than differences due to irradiation conditions.”

---

## [Carbon (C)]

**Applicable Alloy System:** Mo and Mo-Ti alloys

**Addition Amount or Composition Range:** 30 ppm in Mo; 230 ppm in Mo-0.5Ti and TZM

**Main Function:** The paper does not discuss the function of carbon in detail. The low-carbon content (30 ppm in unalloyed Mo) is noted as a characteristic of the base material. In conventional Mo metallurgy, C is important for carbide precipitation, but the original paper does not explore this chemical effect in the irradiation context.

**Microstructural Mechanism:** Not discussed in the original paper beyond the chemical characterization.

**Property Effect:** Not separately discussed.

**Potential Side Effects:** Not discussed.

**Original Evidence:** Table 1 reports C concentrations of 30, 230, and 230 ppm for Mo, Mo-0.5Ti, and TZM, respectively.

---

## [Helium (He) generated by transmutation]

**Applicable Alloy System:** Mo-based alloys under neutron irradiation

**Addition Amount or Composition Range:** He levels at the irradiation conditions were 0.4 at. ppm (for 425, 585, and 790°C irradiations) and 0.7 at. ppm (for 1000°C irradiation). Fusion reactor rate is 47 at. ppm He per MW·y/m².

**Main Function:** Helium is a transmutation product that can exacerbate embrittlement, but the present paper does not separately discuss the role of He. The He levels are reported for comparison with fusion reactor conditions. The low He levels (≤0.7 at. ppm) imply that the embrittlement observed is dominated by displacement damage rather than He effects, though the original paper does not explicitly make this claim.

**Microstructural Mechanism:** Not discussed.

**Property Effect:** Not separately discussed.

**Potential Side Effects:** Not discussed.

**Original Evidence:** Table 2 reports He levels of 0.4 and 0.7 at. ppm. The text notes “The defect production rates are 7.5 dpa, 47 at. ppm He, and 95 at. ppm H per MW y/m² of reactor operation.”

---

# Strengthening Mechanism Knowledge Cards

## [Irradiation-Induced Matrix Hardening (Void Hardening, Dislocation Loop Hardening)]

**Related Elements:** Not applicable — this is a defect-induced mechanism, not an alloying-element mechanism.

**Typical Alloys:** Mo, Mo-0.5Ti, TZM (as studied in this paper)

**Key Compositions:** Any Mo-based alloy under fast neutron irradiation at 425–1000°C to ~11 dpa.

**Microstructural Changes:** Irradiation produces voids, small dislocation loops, and dislocation networks. After 425°C irradiation, a very high concentration of small dislocation loops dominates. After 585°C irradiation, void concentration is highest. Dislocation density decreases with increasing irradiation temperature. Loop concentrations after 425 and 585°C were too high to measure.

**Property Improvements:** Not applicable — this mechanism degrades ductility. It raises the flow stress and shifts the DBTT to higher temperatures.

**Risks and Limitations:** Irradiation-induced matrix hardening is the primary cause of embrittlement. Raising the flow stress shifts the intersection with brittle fracture stresses (cleavage stress, grain boundary decohesion stress) to higher temperatures, thus raising the DBTT. The most severe embrittlement was produced by irradiation at 585°C (DBTT 550–700°C), corresponding to the highest void density. After 425°C irradiation, the lower DBTT (50–200°C) is attributed to susceptibility to deformation channeling with high local ductility, since the dominant feature is a high concentration of small dislocation loops rather than voids.

**Original Evidence:** “The effect of irradiation temperature on the DBTT is thus achieved through the effectiveness of the matrix hardening produced at each temperature. Hence raising the flow stress shifts the intersection with the brittle fracture stresses to higher temperatures, thus raising the DBTT (Fig. 7).” “The highest void concentration was found after the irradiation at 585°C [4] with void concentrations decreasing in the order 425, 790, and 1000°C.”

---

## [Grain Boundary Decohesion Resistance (Alloying Effect)]

**Related Elements:** Ti, Zr

**Typical Alloys:** Mo-0.5Ti, TZM

**Key Compositions:** 0.5 wt% Ti (Mo-0.5Ti); 0.5 wt% Ti + 0.09 wt% Zr (TZM)

**Microstructural Changes:** The paper suggests that alloying raises the grain boundary decohesion stress relative to unalloyed Mo, but the specific microstructural mechanism is not elaborated.

**Property Improvements:** The alloys showed lower DBTTs than unalloyed Mo for the two most embrittling irradiations (585°C and 790°C). The effect is attributed to raising grain boundary decohesion stress.

**Risks and Limitations:** The overall effect of alloying was minor compared to the effect of irradiation temperature. The original paper explicitly states: “Alloying at the concentrations in the two alloys tested had a relatively minor effect on the DBTT.”

**Original Evidence:** “The differences in fracture mode between the Mo and the two alloys suggests that alloying has raised the decohesion strength, relative to that of unalloyed Mo.” “For the two most embrittling irradiations, at 585 and 790°C, the alloys had lower DBTTs than did the unalloyed molybdenum. This may be related to the effect of the alloying on raising grain boundary decohesion stress.”

---

## [Cleavage Stress Resistance]

**Related Elements:** Not applicable — intrinsic to bcc Mo.

**Typical Alloys:** Mo, Mo-0.5Ti, TZM

**Key Compositions:** All three materials studied.

**Microstructural Changes:** Cleavage fracture occurs mainly through larger-than-average grains; grain boundary separation occurs for grains of average or smaller than average size.

**Property Improvements:** The cleavage stress of molybdenum and molybdenum alloys is little affected by irradiation (from Ref. 2, cited in this paper). The cleavage stress in Mo and Mo-0.5Ti was previously found to be almost identical and essentially independent of temperature.

**Risks and Limitations:** Cleavage is the predominant failure mode at the lowest test temperatures. The cleavage stress is relatively temperature independent, while the grain boundary decohesion stress decreases with increasing temperature.

**Original Evidence:** “The cleavage stress of molybdenum and molybdenum alloys is little affected by irradiation [2].” “The cleavage stress in Mo and Mo-0.5% Ti was previously found to be almost identical, and essentially independent of temperature [2].”

---

# Key Conclusions

1. Irradiation of Mo, Mo-0.5% Ti, and TZM at temperatures from 425 to 1000°C to fluences producing 11 dpa resulted in DBTTs in bending of 100 to 700°C.
2. All irradiation temperatures resulted in DBTTs above room temperature; the exact DBTT level was a strong function of irradiation temperature.
3. The most severe embrittlement was produced by irradiation at 585°C, resulting in a DBTT between 550 and 700°C.
4. Alloying with Ti (and Zr in TZM) at the concentrations tested had a relatively minor effect on the DBTT overall, but for the two most embrittling irradiations (585 and 790°C), the alloys had lower DBTTs than unalloyed Mo, possibly due to raised grain boundary decohesion stress.
5. The DBTT shift with irradiation temperature could not be quantitatively related to the observed microstructures, though the highest void density at 585°C corresponds to the highest DBTT; the 425°C irradiated material showed a lower DBTT possibly due to dislocation loop-dominated hardening susceptible to channeling.
6. The increase in DBTT to above room temperature for all irradiation temperatures suggests that molybdenum alloy structures in a fusion reactor could not survive a reactor shutdown. Unless molybdenum alloys more resistant to irradiation embrittlement can be developed, they are unlikely to be usable for fusion reactor first wall or structural components in high-flux regions.

---

# Limitations and Applicable Scope

- **Test geometry limitation:** The available sample geometry restricted testing to three-point bending over a range of test temperatures; tensile tests were not performed in this work.
- **DBTT criterion limitation:** The criterion used to define brittle failure in this work is “far less restrictive than in many other investigations.” A test resulting in a crack but with some ductile failure at the tensile face was defined as being above the DBTT, in contrast to Webster et al. who defined brittle behavior as less than 50% reduction in area in a tensile test.
- **Comparison difficulty:** Differences in definition of “brittle fracture” and other experimental differences make comparison with other published results difficult.
- **Microstructure correlation limitation:** The DBTT shift with irradiation temperature could not be quantitatively related to the observed microstructures. Only qualitative comparisons were possible.
- **Helium effects not isolated:** The He levels produced in the experiment were low (0.4–0.7 at. ppm), well below anticipated fusion reactor levels (47 at. ppm per MW·y/m²). The observed embrittlement is therefore dominated by displacement damage; effects of higher He levels are not addressed.
- **Limited alloy range:** Only three materials (Mo, Mo-0.5Ti, TZM) were studied; the range of alloying additions is narrow, so effects of higher Ti/Zr concentrations or other alloying elements (e.g., Re, W, Nb) are not covered.
- **Fully recrystallized microstructure only:** All specimens had fully recrystallized microstructures before irradiation. The paper notes this “undoubtedly had a major influence on the high amount of grain boundary separation in many of the brittle failures,” but probably is not a determining factor between ductile or brittle behavior. Cold-worked or stress-relieved microstructures (which Webster et al. found to fail by transgranular cleavage rather than intergranular separation) were not tested in this work.
- **No quantitative tensile, creep, or fatigue data:** The paper does not report yield strength, ultimate tensile strength, elongation, fracture toughness, or creep performance. Only qualitative bend test results are provided.
- **Applicable scope:** The results apply to molybdenum and dilute Mo-Ti(-Zr) alloys in fully recrystallized condition, irradiated in a fast reactor at 425–1000°C to ~11 dpa, tested in bending in vacuum. The results are most relevant to fusion reactor first wall service where irradiation embrittlement is a primary concern.

File: data/structured/ac0bceb07de5b970-09_1972_Stephens_Alloy_hardening_and_softening_in_binary_molybdenum_alloys_as_related_to_e.md
# Paper Metadata

- **Title**: Alloy Hardening and Softening in Binary Molybdenum Alloys as Related to Electron Concentration
- **Authors**: Joseph R. Stephens and Walter R. Witzke
- **Journal**: NASA Technical Note (NASA TN D-6810)
- **Year**: 1972
- **DOI**: Not explicitly stated in the original paper (NASA TN D-6810)
- **Alloy system studied**: Binary molybdenum (Mo) alloys with sixth-period transition elements: Hf, Ta, W, Re, Os, Ir, Pt
- **Research objective**: To determine the effects of alloy additions of Hf, Ta, W, Re, Os, Ir, and Pt on the hardness of Mo, with special emphasis on alloy softening and the role of electron concentration
- **Material category**: Binary Mo-based alloys (BCC refractory metal alloys)

# Alloy System and Research Object

This is a fundamental study of binary molybdenum alloys, not a multi-component engineering alloy system. The paper investigates solid-solution hardening and softening behavior in binary Mo alloys across the sixth-period transition elements (Hf through Pt), with particular focus on the correlation between electron concentration and hardness.

# Alloy Composition

Seven binary Mo alloy systems were studied: Mo-Hf, Mo-Ta, Mo-W, Mo-Re, Mo-Os, Mo-Ir, and Mo-Pt. Fifty binary alloys plus unalloyed Mo were prepared. Nominal and analyzed compositions are given in Table I.

**Mo-Hf alloys** (nominal / analyzed at.% Hf):
- 1.0 / 0.92
- 2.5 / 2.7
- 4.0 / 3.9
- 5.0 / 4.8
- 10.0 / 9.9
- 16.0 / 15.9

**Mo-Ta alloys** (nominal / analyzed at.% Ta):
- 0.4 / 0.23
- 2.0 / 2.2
- 5.0 / 4.9
- 8.0 / 7.9
- 20.0 / 17.1
- 32.0 / 25.3
- 40.0 / 38.2
- 60.0 / 59.3
- 80.0 / 81.5

**Mo-W alloys** (nominal / analyzed at.% W):
- 1.1 / (blank)
- 3.4 / (blank)
- 5.5 / (blank)
- 12.1 / (blank)
- 18.8 / (blank)
- 32.0 / 37.2
- 60.0 / 58.3
- 80.0 / 82.4

**Mo-Re alloys** (nominal / analyzed at.% Re):
- 2.0 / 2.0
- 5.0 / 5.3
- 8.0 / 8.2
- 10.0 / 10.2
- 20.0 / 20.3
- 32.0 / 32.6

**Mo-Os alloys** (nominal / analyzed at.% Os):
- 1.0 / 1.11
- 1.7 / 1.72
- 2.5 / 2.61
- 4.0 / 3.64
- 5.0 / 5.23
- 10.0 / 9.85
- 16.0 / 15.76

**Mo-Ir alloys** (nominal / analyzed at.% Ir):
- 0.67 / 0.63
- 1.10 / 1.12
- 1.67 / 1.71
- 2.67 / 2.49
- 3.30 / 3.31
- 6.67 / 6.76
- 10.67 / 10.46

**Mo-Pt alloys** (nominal / analyzed at.% Pt):
- 0.5 / 0.20
- 0.75 / 0.71
- 1.0 / 1.2
- 2.0 / 2.0
- 2.5 / 2.5
- 5.0 / 4.8
- 8.0 / 7.6

**Interstitial impurities (ppm-level)**:
Table I lists interstitial analyses (C, H, N, O) for two alloys from each alloy system (values partially legible in the original text). E.g., for Mo-Hf alloys: 16 ppm C, 2.0 ppm N, 2.1 ppm O for 0.92 at.% Hf; 21 ppm C, 2.2 ppm N, 4.2 ppm O for 9.9 at.% Hf. For Mo-Re alloys: 31 ppm C for 2.0 at.% Re; 6.5 ppm C, 29 ppm N for 20.3 at.% Re. Full data are partially obscured in the source PDF but are present in Table I.

**Starting materials**: High-purity electron-beam-melted Mo, Ta, W, and Re; commercial-purity Hf turnings; Pt foil; hydrogen-annealed Os and Ir powders.

# Processing and Heat Treatment

- **Melting**: Nonconsumable triple-arc-melting of 70-gram charges in a water-cooled copper mold, followed by drop casting into a square-cross-section mold.
- **Homogenization/annealing**: Slices (approximately 3 mm × 15 mm) were cut from cast ingots. Specimens were annealed in vacuum for 1 hour at 0.7 Tm or at a higher temperature within the solid solution range to reduce segregation and produce single-phase, equiaxed, strain-free specimens.
- **Surface preparation**: Metallographic polish on the face to be hardness tested.
- **Cooling method**: Not explicitly stated in the original paper.
- **Deformation amount**: Not applicable (cast and annealed condition).

# Microstructure and Phase Constitution

- **Matrix phase**: BCC (body-centered cubic) Mo solid solution. All alloys were annealed to produce single-phase, equiaxed, strain-free specimens within the solid solution range.
- **Second phases**: For alloys within solid solubility limits, single-phase solid solutions were targeted. The Mo-Re system has a σ phase at higher Re contents, producing extremely high hardness; the study notes the formation of the σ phase in the Mo-Re system near the Re-rich end. Mo-Pt alloys reach maximum hardness near the maximum solubility of Pt in Mo.
- **Solubility limits**: Ta and W are completely soluble in Mo. Hf solubility is limited (maximum ~16 at.% Hf studied). Re has a solubility limit near 40 at.%. Os, Ir, and Pt have intermediate to limited solubility. Pt solubility in Mo is only a few atomic percent.
- **Grain size**: Not explicitly quantified. Hardness readings were taken only of impressions within grains.
- **Lattice parameter changes** (from data in Fig. 7): Hf increases the Mo lattice parameter; Re increases it modestly; W decreases it slightly; Ta increases it; Pt shows no change (based on author's measurements and Ref. 9, Ocken and Van Vucht).
- **Elemental segregation**: Not discussed in detail; annealing was intended to reduce segregation.

**Strengthening mechanisms discussed**: The paper focuses on solid-solution strengthening/softening. It explicitly discusses:
- Atomic size misfit (Fleischer, Mitchell and Raffo references)
- Electron concentration effects
- Peierls stress modification
- Interstitial scavenging (and its rejection as the dominant mechanism)

# Mechanical Properties

Testing method: Modified microhardness test unit. Load: 1 kg; dwell time: 15 seconds. Testing temperatures: 77 K, 188 K, 300 K, and 411 K (corresponding to 0.027, 0.065, 0.104, and 0.143 Tm, where Tm is the absolute melting temperature of unalloyed Mo, approximately 2896 K).

Hardness data summary (from Table II, Vickers hardness number VHN):

**Unalloyed Mo**: 391 (77 K), 267 (188 K), 171 (300 K), 105 (411 K).

**Mo-Hf alloys** (selected data):
- 0.92 at.% Hf: 421 (77 K), 290 (188 K), 190 (300 K)
- 9.9 at.% Hf: 601 (77 K), 494 (188 K), 450 (300 K)
- 15.9 at.% Hf: 689 (77 K), 624 (188 K), 576 (300 K)

**Mo-Ta alloys** (selected)
- 0.23 at.% Ta: 414 (77 K), 280 (188 K), 175 (300 K)
- 17.1 at.% Ta: 524 (77 K), 416 (188 K), 341 (300 K)
- 25.3 at.% Ta: 557 (77 K), 458 (188 K), 397 (300 K)
- 38.2 at.% Ta: 531 (77 K), 485 (188 K), 427 (300 K)

**Mo-W alloys** (selected):
- 1.1 at.% W: 401 (77 K), 281 (188 K), 169 (300 K)
- 18.8 at.% W: 462 (77 K), 325 (188 K), 201 (300 K)
- 82.4 at.% W: 627 (77 K), 473 (188 K), 343 (300 K)

**Mo-Re alloys**:
- 2.0 at.% Re: 375 (77 K), 266 (188 K), 159 (300 K), 110 (411 K)
- 5.3 at.% Re: 332 (77 K), 221 (188 K), 127 (300 K), 105 (411 K)
- 8.2 at.% Re: 315 (77 K), 199 (188 K), 117 (300 K), 80 (411 K) — softening minimum
- 10.2 at.% Re: 336 (77 K), 249 (188 K), 144 (300 K), 123 (411 K)
- 20.3 at.% Re: 383 (77 K), 308 (188 K), 235 (300 K), 179 (411 K)
- 32.6 at.% Re: 438 (77 K), 378 (188 K), 293 (300 K), 263 (411 K)

**Mo-Os alloys**:
- 1.11 at.% Os: 254 (77 K), 218 (188 K), 169 (300 K), 139 (411 K)
- 1.72 at.% Os: 288 (77 K), 246 (188 K), 199 (300 K), 172 (411 K)
- 2.61 at.% Os: 250 (77 K), 218 (188 K), 171 (300 K), 150 (411 K) — softening minimum
- 3.64 at.% Os: 346 (77 K), 263 (188 K), 202 (300 K), 177 (411 K)
- 5.23 at.% Os: 434 (77 K), 335 (188 K), 255 (300 K), 218 (411 K)
- 9.85 at.% Os: 600 (77 K), 524 (188 K), 407 (300 K), 336 (411 K)
- 15.76 at.% Os: 716 (77 K), 570 (188 K), 460 (300 K), 389 (411 K)

**Mo-Ir alloys**:
- 0.63 at.% Ir: 212 (77 K), 184 (188 K), 164 (300 K), 158 (411 K)
- 1.12 at.% Ir: 267 (77 K), 232 (188 K), 208 (300 K), 197 (411 K) — softening minimum
- 1.71 at.% Ir: 296 (77 K), 282 (188 K), 250 (300 K), 240 (411 K)
- 2.49 at.% Ir: 389 (77 K), 339 (188 K), 309 (300 K), 293 (411 K)
- 3.31 at.% Ir: 439 (77 K), 379 (188 K), 344 (300 K), 329 (411 K)
- 6.76 at.% Ir: 609 (77 K), 549 (188 K), 516 (300 K), 493 (411 K)
- 10.46 at.% Ir: 711 (77 K), 682 (188 K), 632 (300 K), 616 (411 K)

**Mo-Pt alloys**:
- 0.20 at.% Pt: 368 (77 K), 241 (188 K), 171 (300 K), 139 (411 K)
- 0.71 at.% Pt: 401 (77 K), 330 (188 K), 254 (300 K), 227 (411 K)
- 1.2 at.% Pt: 475 (77 K), 412 (188 K), 315 (300 K), 295 (411 K)
- 2.0 at.% Pt: 513 (77 K), 470 (188 K), 393 (300 K), 383 (411 K)
- 2.5 at.% Pt: 592 (77 K), 544 (188 K), 476 (300 K), 435 (411 K)
- 4.8 at.% Pt: 830 (77 K), 757 (188 K), 674 (300 K), 619 (411 K)
- 7.6 at.% Pt: 976 (77 K), 949 (188 K), 855 (300 K), 779 (411 K)

**Tensile/compressive strength, elongation, fracture toughness, creep, rupture life, elastic modulus, density**: Not reported in this paper. This is exclusively a hardness study.

# Oxidation Resistance and Service Stability

Not directly studied. The paper focuses entirely on low-temperature hardness behavior (77–411 K). No oxidation tests, oxidation weight gain, or oxide layer characterization were performed. Interstitial scavenging of C, O, N was discussed thermodynamically using standard free energies of formation (Table III) but not experimentally investigated.

# Element-Function Knowledge Cards

---

**[Element: Rhenium (Re)]**

**Applicable Alloy System**: Binary Mo-Re alloys

**Addition Amount or Composition Range**: 0 to ~40 at.% Re (solubility limit); studied at 2.0, 5.3, 8.2, 10.2, 20.3, and 32.6 at.%

**Main Function**: Produces alloy softening in Mo at low concentrations and low temperatures; hardening at higher concentrations.

**Microstructural Mechanism**: Excess s+d electrons compared to Mo (Re has 7 s+d electrons vs. Mo's 6). Reduces the Peierls stress by reducing the directionality of electron bonding. Alloy softening is attributed to an intrinsic effect, not interstitial scavenging. The σ phase forms at high Re contents, producing extremely high hardness.

**Property Effect**:
- Hardness minimum at 77 K occurs at approximately 8 at.% Re (VHN drops from 391 for unalloyed Mo to 315 at 8.2 at.% Re).
- At 411 K, the hardness minimum is at approximately 2 at.% Re or lower.
- Softening diminishes rapidly with increasing temperature.
- At 300 K, initial softening occurs followed by parabolic hardening up to the solubility limit.
- Hardening rate: at 8 at.% Re, VHN decreases by approximately 75 at 77 K.

**Potential Side Effects**: σ phase formation near the Re-rich end produces extremely high hardness and likely embrittlement (not explicitly stated as embrittlement but implied by high hardness).

**Original Evidence**: Figures 4(d), 5(d), 9(b), 10, 11; Table II; Conclusions 2 and 3.

---

**[Element: Osmium (Os)]**

**Applicable Alloy System**: Binary Mo-Os alloys

**Addition Amount or Composition Range**: 0 to approximately 16 at.% Os (solubility limit); studied at 1.11, 1.72, 2.61, 3.64, 5.23, 9.85, and 15.76 at.%

**Main Function**: Produces alloy softening in Mo at low concentrations and low temperatures; hardening at higher concentrations.

**Microstructural Mechanism**: Excess s+d electrons compared to Mo. Reduces the Peierls stress. Softening is intrinsic, not due to scavenging, despite Os having a negative free energy of formation for its oxide.

**Property Effect**:
- Hardness minimum at 77 K occurs at approximately 2.5 at.% Os.
- At 8 at.% Os content (after softening), VHN increases by approximately 160 at 77 K.
- Softening occurs over the homologous temperature range 0.027–0.143 Tm.

**Potential Side Effects**: Not explicitly discussed beyond hardening at higher concentrations.

**Original Evidence**: Figures 4(e), 5(e), 9(b), 10, 11; Table II; Table III.

---

**[Element: Iridium (Ir)]**

**Applicable Alloy System**: Binary Mo-Ir alloys

**Addition Amount or Composition Range**: 0 to approximately 10 at.% Ir (solubility limit); studied at 0.63, 1.12, 1.71, 2.49, 3.31, 6.76, and 10.46 at.%

**Main Function**: Produces alloy softening in Mo at very low concentrations; rapid hardening at higher concentrations.

**Microstructural Mechanism**: Excess s+d electrons compared to Mo. Reduces the Peierls stress.

**Property Effect**:
- Hardness minimum at 77 K occurs at approximately 1 at.% Ir.
- At 8 at.% Ir, VHN increases by approximately 380 at 77 K.
- Extremely rapid hardening rate after the softening minimum.

**Potential Side Effects**: Rapid hardening after softening minimum limits the useful softening range.

**Original Evidence**: Figures 4(f), 5(f), 9(b), 10, 11; Table II.

---

**[Element: Platinum (Pt)]**

**Applicable Alloy System**: Binary Mo-Pt alloys

**Addition Amount or Composition Range**: 0 to approximately 8 at.% Pt (solubility limit is only a few atomic percent); studied at 0.20, 0.71, 1.2, 2.0, 2.5, 4.8, and 7.6 at.%

**Main Function**: Produces alloy softening in Mo at extremely low concentrations; fastest hardening rate after the minimum.

**Microstructural Mechanism**: Excess s+d electrons compared to Mo. Reduces the Peierls stress. The Mo-Pt system shows no change in lattice parameter with additions up to 12 at.% Pt, ruling out atomic size misfit as a controlling mechanism.

**Property Effect**:
- Hardness minimum at 77 K occurs at approximately 0.6 at.% Pt.
- At 8 at.% Pt, VHN increases by approximately 620 at 77 K (largest hardening increase observed).
- Softening range is very narrow due to low Pt solubility.

**Potential Side Effects**: Rapid hardening after the very narrow softening range.

**Original Evidence**: Figures 4(g), 5(g), 9(b), 10, 11; Table II; Figure 6.

---

**[Element: Hafnium (Hf)]**

**Applicable Alloy System**: Binary Mo-Hf alloys

**Addition Amount or Composition Range**: 0 to approximately 16 at.% Hf (solubility limit); studied at 0.92, 2.7, 3.9, 4.8, 9.9, and 15.9 at.%

**Main Function**: Produces alloy hardening in Mo at all temperatures studied. Does not produce alloy softening.

**Microstructural Mechanism**: Fewer s+d electrons than Mo (Hf has 4 s+d electrons vs. Mo's 6). Hardening can be correlated with atomic size misfit (Hf has the largest atomic radius ratio of solutes studied). Hf is a strong potential scavenger of C, O, and N based on thermodynamics, but despite this, softening is not observed.

**Property Effect**:
- Parabolic hardening of Mo at 300 K.
- At 8 at.% Hf, VHN increase is approximately 160 at 77 K.
- Largest hardening among elements producing only hardening (compared to Ta and W).

**Potential Side Effects**: Significant lattice parameter increase, which may affect workability.

**Original Evidence**: Figures 4(a), 5(a), 9(a), 10, 11; Table II; Table III.

---

**[Element: Tantalum (Ta)]**

**Applicable Alloy System**: Binary Mo-Ta alloys

**Addition Amount or Composition Range**: 0 to 100 at.% Ta (complete solubility); studied at 0.23, 2.2, 4.9, 7.9, 17.1, 25.3, 38.2, 59.3, and 81.5 at.%

**Main Function**: Produces alloy hardening in Mo at all temperatures studied. Does not produce alloy softening.

**Microstructural Mechanism**: Fewer s+d electrons than Mo (Ta has 5 s+d electrons vs. Mo's 6). Hardening correlates with atomic size misfit. Ta is a potential scavenger of C, O, and N, but softening is not observed.

**Property Effect**:
- Apparent parabolic hardening of Mo at 300 K; maximum hardness near 50 at.% Ta.
- At 8 at.% Ta, VHN increase is approximately 80 at 77 K.
- Intermediate hardening rate compared to Hf (higher) and W (lower).

**Potential Side Effects**: Increased density (not explicitly stated in the original paper).

**Original Evidence**: Figures 4(b), 5(b), 9(a), 10, 11; Table II; Table III.

---

**[Element: Tungsten (W)]**

**Applicable Alloy System**: Binary Mo-W alloys

**Addition Amount or Composition Range**: 0 to 100 at.% W (complete solubility); studied at 1.1, 3.4, 5.5, 12.1, 18.8, 37.2, 58.3, and 82.4 at.%

**Main Function**: Produces alloy hardening in Mo at all temperatures studied. Does not produce alloy softening.

**Microstructural Mechanism**: Equal number of s+d electrons as Mo (both have 6 s+d electrons). Nearly linear hardening with hardnesses lying close to a straight line connecting Mo and W.

**Property Effect**:
- Nearly linear hardening at 300 K.
- At 8 at.% W, VHN increase is approximately 30 at 77 K (lowest hardening rate).
- Hardening at 300 K for 1.1 at.% W: VHN 169 vs. 171 for unalloyed Mo (essentially unchanged).

**Potential Side Effects**: Increased density; reduced workability (not explicitly stated in the original paper).

**Original Evidence**: Figures 4(c), 5(c), 9(a), 10, 11; Table II.

---

# Strengthening Mechanism Knowledge Cards

---

**[Mechanism: Solid-Solution Softening (Alloy Softening)]**

**Related Elements**: Re, Os, Ir, Pt (elements with excess s+d electrons compared to Mo); also observed previously in Cr-Re, Mo-Re, W-Re systems.

**Typical Alloys**: Mo-Re, Mo-Os, Mo-Ir, Mo-Pt binary alloys.

**Key Compositions**: 
- Mo: 8–10 at.% Re at 77 K; 2–5 at.% Re at 411 K
- Mo: 2.5 at.% Os at 77 K
- Mo: 1 at.% Ir at 77 K
- Mo: 0.6 at.% Pt at 77 K

**Microstructural Changes**: No microstructural change; softening occurs within the BCC single-phase solid solution region. Attributed to reduction of the Peierls stress via modification of electron directional bonding.

**Property Improvements**: 
- Mo-8.2 at.% Re at 77 K: VHN 315 vs. 391 for unalloyed Mo (40% reduction in hardness).
- Softening reduces the temperature sensitivity of hardness compared to unalloyed Mo.
- The magnitude of softening diminishes rapidly with increasing temperature.

**Risks and Limitations**: 
- Softening only occurs at low homologous temperatures (<0.16 Tm, ~461–487 K for Mo alloys).
- Softening range shifts to lower solute contents as temperature increases.
- At higher solute contents, rapid hardening dominates, especially for Os, Ir, and Pt.
- Not a high-temperature strengthening mechanism.

---

**[Mechanism: Solid-Solution Hardening Explained by Electron Concentration]** 

**Related Elements**: All sixth-period elements from Hf to Pt in Mo.

**Typical Alloys**: Mo-Hf, Mo-Ta, Mo-W, Mo-Re, Mo-Os, Mo-Ir, Mo-Pt.

**Key Compositions**: Hardening at 8 at.% at 77 K:
- Mo-W: ΔVHN ≈ 30
- Mo-Ta: ΔVHN ≈ 80
- Mo-Hf: ΔVHN ≈ 160
- Mo-Os (after softening): ΔVHN ≈ 160
- Mo-Ir (after softening): ΔVHN ≈ 380
- Mo-Pt (after softening): ΔVHN ≈ 620

**Microstructural Changes**: Solid solution formation. Hardening correlates with the square root of solute content and the difference in s+d electron count (ΔV) between solute and Mo.

**Property Improvements**: Alloy hardening increases with both solute content and |ΔV|.

**Risks and Limitations**: The electron concentration-based correlation was derived for low-temperature hardness data (77–411 K). Applicability to high-temperature strength is not demonstrated in this paper.

---

**[Mechanism: Atomic Size Misfit Hardening]**

**Related Elements**: Hf, Ta, W (in Mo).

**Typical Alloys**: Mo-Hf, Mo-Ta, Mo-W.

**Key Compositions**: Hf (largest atomic radius ratio, ~1.14), Ta (~intermediate, ~1.06), W (~1.02).

**Microstructural Changes**: Lattice parameter changes proportional to atomic radius ratio. Hf increases lattice parameter most; W slightly decreases it.

**Property Improvements**: Initial hardening rates dH/dCS at 411 K for W, Ta, and Hf correlate with da/dCS (rate of lattice parameter change).

**Risks and Limitations**: Does not explain hardening/softening in Mo-Re, Mo-Os, Mo-Ir, Mo-Pt alloys. Atomic size factor is considered a minor contributor compared to electron concentration effects.

---

**[Mechanism: Peierls Stress Reduction]**

**Related Elements**: Re, Os, Ir, Pt (in Mo).

**Typical Alloys**: Mo-Re, Mo-Os, Mo-Ir, Mo-Pt.

**Key Compositions**: Any dilute concentration where softening is observed.

**Microstructural Changes**: Alloying Mo with elements having more s+d electrons reduces the directionality of electron bonding, thereby reducing the Peierls stress.

**Property Improvements**: Lower hardness at cryogenic temperatures; reduced temperature sensitivity of hardness/yield stress.

**Risks and Limitations**: Proposed mechanism, not directly measured; based on correlation with electron concentration.

---

# Key Conclusions

1. Hardness of binary Mo alloys with Hf, Ta, W, Re, Os, Ir, and Pt can be correlated with electron concentration.

2. Alloy softening is produced in Mo by elements having an excess of s+d electrons compared to Mo (Re, Os, Ir, Pt). Elements with fewer s+d electrons (Hf, Ta) or an equal number (W) do not produce alloy softening.

3. Alloy hardening of Mo-Hf and Mo-Ta alloys and alloy softening of Mo-Re, Mo-Os, Mo-Ir, and Mo-Pt alloys can be correlated with the square root of solute content and the difference in electron concentration (ΔV). Alloy hardening in Mo-Re, Mo-Os, Mo-Ir, and Mo-Pt alloys obeys a similar correlation.

4. Scavenging of interstitials by solute elements does not appear responsible for alloy softening in Mo–sixth-period transition metal alloys.

5. Atomic size factor may play a minor role in hardness behavior of Mo-Hf, Mo-Ta, and Mo-W alloys but cannot be correlated with hardness behavior of Mo-Re, Mo-Os, Mo-Ir, and Mo-Pt alloys.

6. Alloy softening is not expected above approximately 487 K (0.169 Tm) in binary Mo–sixth-period element alloys.

7. The hardness minimum occurs at lower values of the electron concentration parameter (Ω = Cs^1/2 × ΔV) with increasing temperature; extrapolation to 0 K gives Ωmin = 3.17 (at.%)^1/2, corresponding to hardness minima at 10 at.% Re, 2.5 at.% Os, 1.1 at.% Ir, and 0.6 at.% Pt.

# Limitations and Applicable Scope

- This paper is a **hardness-only study**; no tensile, compressive, creep, or fracture toughness data are reported.
- Testing is limited to **low homologous temperatures** (77–411 K, i.e., 0.027–0.143 Tm for Mo). Conclusions about alloy softening are not directly applicable to high-temperature service conditions.
- The study is limited to **binary Mo alloys with sixth-period transition elements** (Hf, Ta, W, Re, Os, Ir, Pt). The findings may not extend to multi-component alloys or to other transition metal solvents without verification.
- The authors' conclusions about the controlling mechanism (Peierls stress reduction via electron concentration) are **inferred from correlations**, not from direct microstructural or electronic structure measurements. The paper notes that magnetic susceptibility measurements might provide further insight but does not include such data.
- The paper was published in 1972 and does not consider modern refractory high-entropy alloys, multi-principal element alloys, or additively manufactured alloys.
- No oxidation resistance data or high-temperature mechanical properties are reported.
- The applicability to modern engineering alloys is limited to understanding fundamental solid-solution effects in BCC refractory metal binary systems.
