Repository: xjtuteam123-design/1.Knowledge-Mining

# 数据目录说明

## GitHub 发布数据

```text
markdown_bundle/
├─ literature_5159/   # 5159 篇普通文献 Markdown
└─ patents_10/        # 10 篇专利 Markdown

graph/
├─ chunk_extractions/ # 9482 个切片级 GraphRAG JSON
└─ paper_graphs/      # 5169 个论文级图谱 JSON

structured/           # 175 个早期结构化分析文件
```

Markdown 文件名和论文级图谱文件名的前 16 位为稳定文档 ID。发布集中的 5169 个文档 ID与 `paper_graphs` 完全对应。

## 本地运行数据（不提交普通 Git）

```text
index/literature.db   # SQLite FTS 全文索引，约 1.37 GB
graph/graph.db        # SQLite 知识图谱，约 742 MB
markdown/             # 原始工作集，包含未进入最终发布集的文件
archive/              # 历史归档
auth/                 # 本地账户数据
uploads/              # 用户上传文件
ocr-temp/             # OCR 临时文件
```

File: data/structured/ada2fa436c915d46-(Nb1Zr 强韧)同时提高严重变形铌合金的强度和延展性.md
# Paper Metadata

- **Title**: Simultaneous improvement in strength and ductility of severely deformed niobium alloy
- **Authors**: Guney Guven Yapici
- **Journal**: Materials Letters
- **Year**: 2020
- **DOI**: 10.1016/j.matlet.2020.128443
- **Alloy system studied**: Nb-1Zr alloy (niobium-based alloy with zirconium addition)
- **Research objective**: To achieve simultaneous enhancement of strength and ductility in Nb-1Zr alloy through severe plastic deformation (SPD) at room temperature, using equal channel angular extrusion/pressing (ECAE/P) combined with post-ECAE cold rolling, without additional alloying elements or heat treatments.
- **Material category**: Nb-based alloy (Nb-1Zr), specifically a severely plastically deformed (SPD-processed) niobium alloy

# Alloy System and Research Object

- The material studied is a commercial Nb-1Zr alloy, categorized as a Nb-based refractory alloy.
- The research object is severely deformed Nb-1Zr processed via ECAE/P and cold rolling, establishing it within the domain of SPD-processed refractory alloys, primarily for room-temperature structural and biomedical applications (e.g., orthopedic implants, surgical tools, cardiovascular stents).
- Secondary application interest includes high-temperature structural components and cladding, based on Nb's high melting point, low density, and irradiation stability.

# Alloy Composition

**Table 1 chemical composition of the as-received Nb-1Zr alloy (weight percent, wt.%)**

| Element | Zr | Ta | Fe | C | H | N | O | Nb |
|---------|----|----|----|----|----|----|----|----|
| wt.% | 1 | 0.06 | 0.0035 | 0.006 | 0.0003 | 0.006 | 0.02 | Balance |

**Sample designations** (composition is identical for all samples, but processing routes differ):
- **As-received**: initial material, average grain size 70 μm
- **8Bc**: 8 passes of ECAE, route Bc
- **16E**: 16 passes of ECAE, route E
- **8Bc + rolling**: 8 passes of ECAE (route Bc) followed by cold rolling to 80% thickness reduction
- **16E + rolling**: 16 passes of ECAE (route E) followed by cold rolling to 80% thickness reduction

**Note**: The alloy contains Zr (~1 wt.%), Ta (0.06 wt.%), and trace amounts of Fe, C, H, N, O. The atomic percentage of Zr is not explicitly stated in the original paper; only weight percentage is given.

# Processing and Heat Treatment

- **Starting material**: As-received Nb-1Zr with average grain size of 70 μm.
- **Severe plastic deformation method**: Equal channel angular extrusion/pressing (ECAE/P)
  - Die angle: 90°
  - Processing temperature: Room temperature (homologous temperature T_h ≈ 0.11)
  - Deformation rate: 2.5 mm/s
  - Route Bc: 8 passes (billet rotated by +90° around its long axis between successive passes)
  - Route E: 16 passes (alternating rotation of +180° and +90° around the long axis between successive passes)
- **Post-ECAE deformation**: Cold rolling to 80% thickness reduction, performed at room temperature, without any intermediate annealing steps.
- **Heat treatment**: None applied. The paper explicitly states that high strength and ductility were achieved "without the need of additional alloying elements or heat treatments."

# Microstructure and Phase Constitution

- **Matrix phase**: Body-centered cubic (BCC) niobium solid solution with Zr. The alloy is a single-phase BCC solid solution, with Zr acting as a solid-solution strengthener.
- **As-received grain size**: Average grain size of 70 μm.
- **After 8 passes (8Bc)**:
  - Elongated microstructure with high dislocation density
  - Average grain aspect ratio of 5
  - Average long-axis size of 1 μm
  - Grain boundaries are mostly low-angle type (based on SAD pattern)
- **After 16 passes (16E)**:
  - Nearly equiaxed subgrains with sizes on the order of 200 nm
  - Neighboring grains exhibit relatively high misorientation compared to 8Bc (manifested by more discernible spots in SAD pattern)
  - More equiaxed microstructure with better developed (high-angle) grain boundaries
  - High dislocation density maintained
- **Dislocation density**: Plateau level around 10¹⁵ m⁻², typical of severely deformed metals, magnified by the high melting point of Nb-1Zr and sluggish recovery mechanisms.
- **Texture evolution**:
  - ECAE results in the formation of a fiber texture tilted approximately 30° from the flow direction (FD), with doubled texture strength.
  - Both 8Bc and 16E routes led to similar texture evolution, though with slight differences in the location of (110) peaks around pole figure rims.
  - After cold rolling to 80% reduction, the ECAE texture transforms to that representative of cold-rolled BCC materials, and the subtle differences between 8Bc and 16E textures disappear.
- **Grain boundary character**:
  - 8Bc: mostly low-angle grain boundaries
  - 16E: higher fraction of high-angle grain boundaries, more stable boundary structure due to extensive strain path changes
  - Non-equilibrium boundaries are created during SPD, acting as potential sites for impurity atom segregation and significant dislocation sources.
- **Strengthening mechanisms discussed**:
  - Solid-solution strengthening: Zr addition to Nb promotes rate-dependent behavior by reducing dislocation mobility through increased pinning at boundaries
  - Grain-boundary strengthening / grain refinement: grain size reduction from 70 μm to 200 nm–1 μm via SPD
  - Dislocation strengthening: high dislocation density (~10¹⁵ m⁻²) preserved by suppressed recovery at low homologous temperature
  - Strain hardening: dislocation storage ability maintained during room-temperature tension tests

# Mechanical Properties

**Room-temperature tensile testing conditions**:
- Strain rate: 5 × 10⁻⁴ s⁻¹
- Tested along extrusion direction for ECAE samples; tested along rolling direction (RD), 45° to RD, and perpendicular to RD for rolled samples

**As-received** (baseline):
- Yield strength: Not explicitly stated in the original paper as a precise value; used as reference baseline
- Ductility: Used as reference baseline

**After 8 passes ECAE (8Bc)**:
- Yield strength increase: More than 2.5 times the as-received level
- Slightly higher strengthening than 16E samples
- Uniform elongation: In excess of 5%
- Ductility: Lower than 16E

**After 16 passes ECAE (16E)**:
- Yield strength increase: More than 2.5 times the as-received level
- Uniform elongation: In excess of 5%
- Ductility: Much higher than 8Bc, exceeding the as-received state
- Exhibits significant strain hardening, governing the onset of localized deformation

**After 8 passes ECAE + cold rolling (80% reduction)**:
- Ultimate tensile strength (UTS): Exceeding 1 GPa (almost three-fold of the as-received response) when strained parallel to the RD
- Lowest strength when strained at 45° to RD
- Ductility levels follow an opposite trend: highest at 45° orientation, diminished along RD and perpendicular to RD

**After 16 passes ECAE + cold rolling (80% reduction)**:
- Ultimate tensile strength (UTS): Exceeding 1 GPa
- Similar responses for straining parallel and perpendicular to the RD
- Lowest strength and highest ductility at 45° orientation
- Ductility diminished compared to ECAE-only samples, especially along RD

**Key mechanical property values**:
- UTS > 1 GPa for post-ECAE rolled samples
- Yield strength increase > 2.5× after ECAE
- Uniform elongation > 5% for ECAE samples
- No high-temperature mechanical properties, creep, fracture toughness, hardness, elastic modulus, or density values are reported in this paper.

# Oxidation Resistance and Service Stability

- Not explicitly stated in the original paper. The paper does not discuss oxidation resistance, oxidation weight gain, oxide layer formation, or oxidation temperatures for this Nb-1Zr alloy.

# Element-Function Knowledge Cards

## 1. Zr

**[Element or Element Combination]**  
Zr (single element addition)

**[Applicable Alloy System]**  
Nb-based solid-solution alloys (Nb-1Zr)

**[Addition Amount or Composition Range]**  
1 wt.% Zr (Table 1)

**[Main Function]**  
Solid-solution strengthening; reduces dislocation mobility through increased pinning at grain boundaries; promotes rate-dependent mechanical behavior.

**[Microstructural Mechanism]**  
Zr atoms dissolved in the BCC Nb matrix create a solid solution, increasing resistance to dislocation motion. Additionally, the paper states that "the addition of Zr to pure Nb promotes a rate dependent behavior by reducing the mobility of dislocations with increased pinning at the boundaries." During SPD, Zr atoms may interact with non-equilibrium grain boundaries, where impurity segregation may occur, thus affecting boundary-mediated deformation mechanisms.

**[Property Effect]**  
- The Nb-1Zr alloy achieves a yield strength increase of more than 2.5× over the as-received condition after SPD, though the specific contribution of Zr solid-solution strengthening is not separately quantified.
- The original paper does not provide specific numerical values isolating the Zr contribution to strength; it states that Zr facilitates solid-solution strengthening and is one of the most commonly utilized alloying elements for Nb.
- Zr addition also promotes favorable biocompatibility and corrosion resistance for biomedical applications (e.g., orthopedic implants, surgical tools, cardiovascular stents), though specific corrosion data are not provided.

**[Potential Side Effects]**  
- Relatively low strength of Nb-1Zr compared to other engineering alloys, described as "its relatively low strength as a restriction" for biomedical applications, motivating the SPD processing.
- The original paper does not explicitly identify additional side effects such as density increase, ductility reduction, or workability issues attributable solely to Zr addition. The trade-off between strength and ductility in Nb-1Zr is addressed through SPD processing rather than additional alloying.

**[Original Evidence]**  
- Table 1 (chemical composition)
- Introduction: "Addition of small amounts of zirconium facilitates solid solution strengthening and is one of the most commonly utilized alloying elements for Nb [1,2]."
- Section 3, Results and discussion: "The addition of Zr to pure Nb promotes a rate dependent behavior by reducing the mobility of dislocations with increased pinning at the boundaries [20,21]."
- Introduction: "Interest in using Nb-1Zr as a potential alloy for orthopedic implants, surgical tools and cardiovascular stents due to its high corrosion resistance, favorable biocompatibility and osseo-integration properties... albeit its relatively low strength as a restriction [7]."

## 2. Ta (trace)

**[Element or Element Combination]**  
Ta (as trace impurity/alloying addition)

**[Applicable Alloy System]**  
Nb-1Zr alloy (present as trace addition)

**[Addition Amount or Composition Range]**  
0.06 wt.% Ta (Table 1)

**[Main Function]**  
Not explicitly discussed in the paper. Ta is present as a minor constituent in the starting material; its individual role is not addressed.

**[Microstructural Mechanism]**  
Not explicitly stated in the original paper.

**[Property Effect]**  
Not explicitly stated in the original paper. The original paper does not provide specific numerical values or mechanisms for the effect of Ta.

**[Potential Side Effects]**  
Not explicitly stated in the original paper.

**[Original Evidence]**  
Table 1 (chemical composition only; no mechanistic discussion)

## 3. Interstitial impurities (C, O, N, H)

**[Element or Element Combination]**  
C, O, N, H (interstitial impurities)

**[Applicable Alloy System]**  
Nb-1Zr alloy

**[Addition Amount or Composition Range]**  
C: 0.006 wt.%; H: 0.0003 wt.%; N: 0.006 wt.%; O: 0.02 wt.% (Table 1)

**[Main Function]**  
The paper suggests that impurity atoms may segregate to non-equilibrium grain boundaries during SPD, influencing grain-boundary character and potentially contributing to resistance against plastic instability. However, this is proposed as a hypothesis rather than a confirmed mechanism.

**[Microstructural Mechanism]**  
"a high number of non-equilibrium boundaries are created during SPD, making these potential sites for the segregation of the impurity atoms" [Section 3, Results and discussion]. The segregated impurities may modify boundary character and influence dislocation–boundary interactions, contributing to the observed simultaneous strength and ductility enhancement.

**[Property Effect]**  
Not explicitly quantified in isolation. The paper does not provide specific numerical values for the individual contribution of impurities to strength or ductility. The effect is folded into the overall simultaneous strength–ductility improvement attributed to SPD processing at low homologous temperature.

**[Potential Side Effects]**  
The original paper does not explicitly discuss negative side effects of interstitial impurities, such as oxygen or nitrogen embrittlement, in this study.

**[Original Evidence]**  
- Table 1 (chemical composition)
- Section 3, Results and discussion: "Second, a high number of non-equilibrium boundaries are created during SPD, making these potential sites for the segregation of the impurity atoms [18]."

# Strengthening Mechanism Knowledge Cards

## 1. Solid-Solution Strengthening

- **Related elements**: Zr
- **Typical alloys**: Nb-1Zr
- **Key compositions**: 1 wt.% Zr in Nb matrix
- **Microstructural changes**: Zr atoms dissolved in the BCC Nb lattice create a solid solution; during SPD, Zr may also interact with grain boundaries and influence dislocation pinning
- **Property improvements**: Baseline solid-solution strengthening contributes to the overall mechanical response, though the specific increment from Zr is not quantitatively separated in this study. Combined with SPD, yield strength increases > 2.5× over as-received.
- **Risks and limitations**: Relatively low strength of the alloy without SPD, described as a restriction for biomedical applications; the original paper does not identify additional specific risks associated with Zr solid-solution strengthening.

## 2. Grain Refinement / Grain-Boundary Strengthening

- **Related elements**: Not element-specific; processing-induced (ECAE/P and cold rolling)
- **Typical alloys**: Nb-1Zr
- **Key compositions**: 1 wt.% Zr in Nb
- **Microstructural changes**:
  - As-received: average grain size 70 μm
  - 8Bc: elongated grains, average long-axis size 1 μm, aspect ratio 5, mostly low-angle boundaries
  - 16E: nearly equiaxed subgrains ~200 nm, higher fraction of high-angle boundaries
- **Property improvements**:
  - Yield strength increase > 2.5× over as-received after ECAE
  - UTS > 1 GPa after ECAE + cold rolling
  - Simultaneous ductility improvement in 16E, exceeding as-received ductility
- **Risks and limitations**:
  - Ductility diminished after post-ECAE cold rolling, especially when tested along the rolling direction
  - Orientation-dependent mechanical response after rolling, with lowest strength at 45° to RD
  - Despite grain refinement to UFG scale, no further refinement achieved with 16 passes compared to 8 passes

## 3. Dislocation Strengthening / Strain Hardening

- **Related elements**: Not element-specific; processing-induced
- **Typical alloys**: Nb-1Zr
- **Key compositions**: 1 wt.% Zr in Nb
- **Microstructural changes**: High dislocation density (plateau ~10¹⁵ m⁻²) preserved due to suppressed recovery mechanisms at low homologous temperature (T_h ≈ 0.11)
- **Property improvements**:
  - High dislocation density contributes to strain hardening capacity
  - Dislocation storage ability maintained during room-temperature tensile testing
  - 16E exhibits significant strain hardening, delaying localized deformation and enhancing ductility
- **Risks and limitations**:
  - Dislocation density plateaus at ~10¹⁵ m⁻² in severely deformed metals
  - The contribution of dislocation strengthening cannot be easily separated from other mechanisms in the original paper

## 4. Grain Boundary Character / Morphology Engineering

- **Related elements**: Not element-specific; processing-route-specific (Route Bc vs. Route E)
- **Typical alloys**: Nb-1Zr
- **Key compositions**: 1 wt.% Zr in Nb
- **Microstructural changes**:
  - 8Bc: mostly low-angle grain boundaries, elongated grain morphology
  - 16E: higher fraction of high-angle grain boundaries, nearly equiaxed subgrains, more stable grain boundary structure due to extensive strain path changes
  - Non-equilibrium boundaries created during SPD
- **Property improvements**:
  - 16E demonstrates much higher ductility than 8Bc despite similar grain refinement and texture levels
  - High-angle boundaries may facilitate grain rotation or grain boundary sliding, enhancing strain hardening
  - Non-equilibrium boundaries act as dislocation sources and accumulation sites
- **Risks and limitations**:
  - The exact mechanism by which boundary character affects ductility is not fully resolved; the paper asserts that boundary morphology and misorientation are the "main contrasting features" but does not provide direct experimental evidence isolating this effect
  - Orientation-dependent mechanical response after rolling complicates the application of these materials

## 5. SPD-Induced Simultaneous Strengthening and Ductilization (Low Homologous Temperature Processing)

- **Related elements**: Not element-specific; processing-temperature-dependent
- **Typical alloys**: Nb-1Zr (this study); comparison drawn with liquid nitrogen rolled pure copper, liquid nitrogen tensile behavior of pure copper, iron, and titanium
- **Key compositions**: 1 wt.% Zr in Nb
- **Microstructural changes**:
  - High dislocation density preserved due to suppressed recovery at T_h = 0.11
  - Dislocation storage ability maintained during subsequent room-temperature deformation
  - Non-equilibrium boundaries formed during SPD
- **Property improvements**:
  - Simultaneous strength and ductility improvement: yield strength increase > 2.5× with ductility exceeding as-received state (16E)
  - UTS > 1 GPa after post-ECAE cold rolling
  - Uniform elongation > 5% in ECAE samples
- **Risks and limitations**:
  - Ductility diminishes after additional cold rolling, especially along RD
  - The mechanism is hypothesized based on two possible reasons (preserved dislocation density and impurity segregation at non-equilibrium boundaries); the paper does not provide definitive proof of either mechanism
  - The orientation dependence of mechanical properties in rolled samples introduces anisotropy that may limit practical application

# Key Conclusions

1. **Simultaneous strength–ductility enhancement**: Nb-1Zr alloy subjected to SPD at room temperature (ECAE/P) achieved a more than 2.5 times increase in yield strength while maintaining ductility exceeding the as-received state, resolving the conventional strength–ductility paradox.

2. **Route E outperforms Route Bc in ductility**: 16 passes of ECAE via Route E produced a more equiaxed microstructure with higher fraction of high-angle grain boundaries compared to 8 passes of Route Bc, resulting in much higher ductility despite slightly lower strengthening.

3. **Post-ECAE cold rolling boosts strength**: Cold rolling to 80% thickness reduction after ECAE resulted in ultimate tensile strengths exceeding 1 GPa (almost three-fold of the as-received response), though ductility diminished, especially along the rolling direction.

4. **Low homologous temperature is crucial**: Processing at T_h ≈ 0.11 suppresses recovery, preserving high dislocation density (~10¹⁵ m⁻²) and maintaining dislocation storage ability during subsequent tensile testing, contributing to the observed simultaneous strength and ductility enhancement.

5. **Grain boundary character controls plastic instability**: The contrast in ductility between 8Bc and 16E samples is attributed primarily to differences in grain boundary misorientation and morphology, rather than grain size or texture, which were similar in both cases.

6. **No additional alloying or heat treatment needed**: The desired mechanical performance was achieved through SPD alone, demonstrating that thermomechanical processing at low homologous temperature can substitute for additional alloying or heat treatment in Nb-1Zr.

7. **Texture evolution**: ECAE produced a fiber texture tilted ~30° from the flow direction; subsequent cold rolling transformed this to a texture typical of cold-rolled BCC materials, with subtle differences between ECAE routes disappearing after rolling.

# Limitations and Applicable Scope

1. **Alloy system specificity**: The study focuses exclusively on Nb-1Zr. The conclusions may not be directly transferable to other Nb-based alloys, W-based alloys, Mo-based alloys, or refractory high-entropy alloys without further validation.

2. **Room-temperature focus**: All mechanical testing was performed at room temperature. No high-temperature mechanical properties, creep behavior, or elevated-temperature stability are reported, limiting applicability to high-temperature service environments typical of refractory alloys.

3. **No oxidation resistance data**: The paper does not address oxidation resistance, oxide layer formation, or environmental stability, which are critical for high-temperature and aerospace applications. The original paper does not provide any oxidation weight gain, oxidation temperature, or oxide layer information.

4. **Strength–ductility trade-off after rolling**: While ECAE alone achieves simultaneous strength and ductility improvement, post-ECAE cold rolling leads to diminished ductility, particularly along the rolling direction, reintroducing the trade-off at higher strength levels (>1 GPa).

5. **Mechanistic explanation is partially speculative**: The authors propose two possible reasons for the unique simultaneous enhancement (preserved dislocation density and impurity segregation at non-equilibrium boundaries), but these are not directly verified experimentally. The specific role of grain boundary character distribution is asserted as the main contrasting feature but not directly measured.

6. **Limited compositional range**: Only one alloy composition (Nb-1Zr) is studied. The effect of varying Zr content, or additions of other elements (e.g., Ti, Hf, Ta, Mo, W), on the SPD response is not explored.

7. **Small sample geometries**: ECAE/P inherently produces limited billet sizes, which may not represent industrial-scale processing conditions.

8. **Anisotropy**: Rolled samples exhibit significant orientation-dependent mechanical properties (highest UTS along RD, lowest at 45°), which may limit applications requiring isotropic mechanical behavior.

9. **No heat treatment integration**: The study explicitly avoids heat treatment; therefore, the interaction between SPD-induced microstructures and subsequent annealing, aging, or precipitation heat treatments is not addressed.

10. **Potential biomedical applications**: The paper mentions corrosion resistance, biocompatibility, and osseo-integration as motivating factors for Nb-1Zr in biomedical applications, but no biocompatibility, corrosion, or in vivo testing data are provided in this study.
