Repository: xjtuteam123-design/1.Knowledge-Mining

# 数据目录说明

## GitHub 发布数据

```text
markdown_bundle/
├─ literature_5159/   # 5159 篇普通文献 Markdown
└─ patents_10/        # 10 篇专利 Markdown

graph/
├─ chunk_extractions/ # 9482 个切片级 GraphRAG JSON
└─ paper_graphs/      # 5169 个论文级图谱 JSON

structured/           # 175 个早期结构化分析文件
```

Markdown 文件名和论文级图谱文件名的前 16 位为稳定文档 ID。发布集中的 5169 个文档 ID与 `paper_graphs` 完全对应。

## 本地运行数据（不提交普通 Git）

```text
index/literature.db   # SQLite FTS 全文索引，约 1.37 GB
graph/graph.db        # SQLite 知识图谱，约 742 MB
markdown/             # 原始工作集，包含未进入最终发布集的文件
archive/              # 历史归档
auth/                 # 本地账户数据
uploads/              # 用户上传文件
ocr-temp/             # OCR 临时文件
```

File: data/structured/b966d0aefcb2ed1c-02_2025_Pagan_Improvement_of_Powder_Blown_Laser_Beam_Directed_Energy_Deposition_of_Molybde.md
# Paper Metadata

- **Title**: Improvement of Powder Blown Laser Beam-Directed Energy Deposition of Molybdenum Using Lanthanum Oxide Additions
- **Authors**: Michael Pagan, Andrew Hutchinson, Nathaniel J. Lies, Aaron P. Stebner
- **Journal**: JOM, Vol. 77, No. 10, 2025, pp. 7235–7246
- **Year**: 2025 (published online April 10, 2025)
- **DOI**: https://doi.org/10.1007/s11837-025-07343-w
- **Alloy system studied**: Mo-based alloys with La₂O₃ additions (MoLa)
- **Research objective**: To investigate the use of La₂O₃ additions for improving the directed energy deposition laser beam blown powder (DED-LB-BP) additive manufacturing of molybdenum; to refine grain size, reduce porosity and cracking, and enable processing at lower laser powers (<2000 W) than previously reported (4500–9000 W)
- **Material category**: Additively manufactured Mo-based refractory alloy with lanthanum oxide dispersion (ODS-type Mo–La₂O₃)

# Alloy System and Research Object

- Base material: commercially pure Mo powder (Mo-102)
- Dispersoid addition: La₂O₃ (lanthana) nanoparticles
- Alloy system: Mo–La₂O₃; laser powder blown directed energy deposition (DED-LB-BP)
- Research aim: improvement of DED-LB-BP processability of Mo via La₂O₃ ceramic additions; study of grain refinement, porosity reduction, and crack mitigation

# Alloy Composition

**Base powder (Mo-102)**
- Gas-atomized and plasma-densified Mo powder from Praxair
- Sieved to –90/+45 μm (–170/+325 mesh)
- Reported oxygen content: 0.04 wt.% O
- Other impurities: 0.31 wt.%
- Skeletal density: 10.2170 ± 0.0025 g/cm³ (99.97% of theoretical Mo density)

**La₂O₃ powder**
- Purity: >99.9%
- Average particle size: 100 nm (nanopowder)

**La₂O₃ additions studied (Table I)**

| La₂O₃ (wt.%) | La₂O₃ (vol.%) | Theoretical density ρ (g/cm³) |
|---|---|---|
| 0.7 | 1.09 | 10.180 |
| 1.4 | 2.17 | 10.140 |
| 2.1 | 3.28 | 10.099 |
| 2.8 | 4.35 | 10.059 |
| 3.5 | 5.42 | 10.019 |

**Measured skeletal density of mixed powder**
- Pure Mo: 10.2170 ± 0.0025 g/cm³
- Mo + 2.1 wt.% La₂O₃: 9.9845 ± 0.0025 g/cm³ (98.87% of theoretical composition density)

# Processing and Heat Treatment

**Powder mixing**
- Mixing method: tumble mixing in aluminum bottle
- Mixing equipment: Accuris Instruments W3300-500 Compact Balance
- Rotation speed: 40 rpm, total time 6 h, spinning direction alternated every 2 h
- Batches of max 3 kg
- Resulting powder morphology: electrostatic adhesion of La₂O₃ to Mo particle surfaces (Fig. 3c)

**Powder characteristics**
- D10, D50, D90 for pure Mo: 48.8 ± 1.0 μm, 60.2 ± 0.9 μm, 73.7 ± 1.0 μm
- D10, D50, D90 for MoLa (2.1 wt.%): 43.1 ± 0.5 μm, 59.1 ± 0.5 μm, 80.1 ± 1.2 μm
- Hall flow rate pure Mo: 11.04 s (for 50.0 g)
- Hall flow rate MoLa: 14.29 s
- Powder feed rate (identical carrier gas): pure Mo 2.18 g/min/auger rpm; MoLa 1.54 g/min/auger rpm

**DED-LB-BP process**
- Equipment: Optomec LENS 860 hybrid manufacturing system
- Laser: nLight 1070-nm fiber laser, max power 2000 W
- Spot size: Gaussian, 600 μm diameter; focal length 200 μm
- Oxygen level: ≤45 ppm during manufacturing
- Nozzles: 4 discrete coaxial copper nozzles, aperture 1.3 mm
- Carrier gas flow: 5.1 LPM
- Center gas flow: 21.2 LPM
- Initial working distance: 5.715 mm
- Layer height: 0.3 mm
- Interlayer dwell: 1 s
- Scan strategy: longitudinal, +X 25.4 mm then –X 25.4 mm, 25 layers, 7.5 mm tall walls
- Build plate: Mo, 152.4 mm × 76.2 mm × 38.1 mm, sandblasted with aluminum oxide to reduce reflectivity
- Lead in/out distance with 2.54-mm z-step between layers

**Design of Experiments (DoE) parameters**
- Zone-1 (low / middle / high)
  - Laser power: 700 / 1100 / 1500 W
  - Scan speed: 4 / 5 / 6 mm/min (stated as mm/min in Table II; note laser speed in Table III is mm/s — values in Table III use 4, 6, etc. mm/s)
  - Mass flow: 6.48 / 7.48 / 8.48 g/min
- Zone-2 (low / middle / high)
  - Laser power: 1500 / 1700 / 1900 W
  - Scan speed: 3 / 4 / 5 mm/s
  - Mass flow: 5.48 / 6.48 / 7.48 g/min

**Best parameters identified**
- For Mo + 2.1 wt.% La₂O₃: (1500 W, 5.48 g/min, 3 mm/s) and (1700 W, 6.48 g/min, 4 mm/s) achieved >99% density
- For direct comparison, pure Mo was deposited using (1500 W, 5.48 g/min, 3 mm/s) yielding 95% density, and (1700 W, 6.48 g/min, 4 mm/s) yielding 96% density

**Substrate preparation**
- Machined Mo build plate, resurfaced by milling and sandblasting with Al₂O₃ particles

# Microstructure and Phase Constitution

**Matrix phase**
- BCC Mo (not explicitly stated as BCC but implied for Mo)
- La₂O₃ remains as separated dispersed particles; no dissolution into Mo matrix confirmed by XRF (Fig. 3g, h)

**Pure Mo microstructure (no La₂O₃)**
- Very large grains: average 0.4 mm wide, extending several mm (entire build height)
- “Zig-zag” epitaxial grain growth due to alternating scan pattern
- Spherical pores inside grains, likely MoOₓ contamination that vaporizes upon melting
- Cracking along grain boundaries
- Density achieved: 95–96%

**MoLa (with La₂O₃) microstructure**
- Grain refinement for all La₂O₃ concentrations (0.7–3.5 wt.%)
- Minimum grain size <200 μm at 2.1 wt.% La₂O₃ (in XZ plane of wall)
- La₂O₃ particles preferentially located at grain boundaries, some in grain interiors (Fig. 3e, f)
- Continuous boundaries through microstructure; epitaxial-like growth (“frustrated epitaxy”) rather than equiaxed structure typical of inoculation
- Grain size decrease partially attributed to thinner deposits due to changed geometric fidelity (underbuilding)
- Printed densities >99% for MoLa at optimized parameters

**Grain refinement mechanism assessment**
- Authors conclude La₂O₃ acts primarily as grain boundary pinner, not inoculant
- Rationale: (i) La₂O₃ melting temperature lower than Mo, thus no solid La₂O₃–liquid Mo interface for heterogeneous nucleation; (ii) continuous boundaries and similar grain width per layer suggest dependence on previous layer; (iii) lack of clear inoculant nucleation events; (iv) refinement in build direction partly due to underbuilt thinner layers

**Distribution of La₂O₃**
- Primarily at Mo grain boundaries, also in grain interiors (Fig. 3e, f)
- XRF confirms strong La localization in spherical regions, proving no dissolution into Mo matrix

**Porosity**
- Pure Mo: significant porosity; spherical pores inside grains
- MoLa: limited porosity; >99% density at optimized parameters

**Cracking**
- Pure Mo: intergranular cracking along long vertical grain boundaries
- MoLa: reduced cracking

# Mechanical Properties

The original paper does not report direct mechanical property measurements (no tensile, compressive, hardness, or creep data).

- No yield strength, tensile strength, compressive strength, elongation, or hardness values are provided.
- No high-temperature mechanical property testing is reported.
- The paper focuses on microstructural characterization (grain size, porosity, cracking, density) and process optimization.
- The paper cites previous literature that La₂O₃ additions to Mo (MoLa) can increase mechanical and corrosive properties, recrystallization temperature, room-temperature and high-temperature mechanical strengthening, creep resistance, and fracture toughness (Refs. 26, 30, 31, 32, 33, 34, 35, 36, 37).
- Densities achieved:
  - Pure Mo at (1500 W, 5.48 g/min, 3 mm/s): 95%
  - Pure Mo at (1700 W, 6.48 g/min, 4 mm/s): 96%
  - MoLa (2.1 wt.%) at optimized parameters: >99%

# Oxidation Resistance and Service Stability

The original paper does not report oxidation testing of printed materials.

- No oxidation weight gain, oxide layer characterization, or oxidation temperature/duration reported.
- The paper cites previous literature that La₂O₃ absorbs impurities and oxides away from Mo during processing, traps oxygen, and prevents formation of brittle Mo oxides (Refs. 26, 30, 31, 32, 35, 51–53).
- The paper discusses the mechanism: La₂O₃ particles scavenge oxides/impurities away from Mo, and prefer to reside at grain boundaries, thus mitigating intergranular embrittlement caused by brittle molybdenum oxide and carbide formation.
- The paper also mentions pure Mo suffers from oxide embrittlement and intergranular brittleness due to impurity (C, N, O) enrichment at grain boundaries.

# Element-Function Knowledge Cards

---

**[La₂O₃ (lanthana nanoparticles)]**

[Applicable Alloy System]
DED-LB-BP additively manufactured Mo; ODS-type Mo–La₂O₃

[Addition Amount or Composition Range]
0.7 wt.%, 1.4 wt.%, 2.1 wt.%, 2.8 wt.%, 3.5 wt.% La₂O₃ (corresponding to 1.09–5.42 vol.%); optimal grain refinement observed at 2.1 wt.% La₂O₃

[Main Function]
Grain refiner (grain boundary pinner) for molybdenum during DED-LB-BP; reduces porosity and intergranular cracking; scavenges impurities/oxides from Mo; improves final part density.

[Microstructural Mechanism]
- La₂O₃ particles electrostatically adhere to Mo powder surfaces during mixing, remain as separate dispersed particles in the melt and solidify preferentially at Mo grain boundaries.
- La₂O₃ acts as a grain boundary pinner inhibiting epitaxial growth across layers, not as an inoculant (La₂O₃ melting temperature lower than Mo; no solid–liquid interface for heterogeneous nucleation).
- Continuous boundaries and similar grain widths across layers indicate “frustrated epitaxy.”
- La₂O₃ traps oxygen and impurities, preventing formation of brittle Mo oxides/carbides at grain boundaries.
- Spherical pores in pure Mo are attributed to MoOₓ contamination vaporization; La₂O₃ mitigates this.

[Property Effect]
- Grain size: reduced from several millimeters (pure Mo) to <200 μm at 2.1 wt.% La₂O₃ (in build direction, XZ plane). Original grain size of pure Mo extends entire sample length; pure Mo average width 0.4 mm.
- Density: >99% for 2.1 wt.% MoLa at optimized parameters, vs. 95–96% for pure Mo under same parameters.
- Cracking: reduced with La₂O₃ additions.
- The original paper does not provide direct mechanical property values.

[Potential Side Effects]
- Reduced powder flowability (Hall flow from 11.04 s to 14.29 s; feed rate from 2.18 to 1.54 g/min/auger rpm)
- Reduced geometric fidelity: wavy and jagged walls, underbuilding, thinner layer deposits; wall waviness similar to pure Mo with too low laser power, suggesting La₂O₃ affects laser energy absorption
- Theoretical density decreases with increasing La₂O₃ (from 10.180 g/cm³ at 0.7 wt.% to 10.019 g/cm³ at 3.5 wt.%)

[Original Evidence]
Fig. 3c (electrostatic adhesion of La₂O₃ on Mo powder surface); Fig. 3e, f (particles at grain boundaries and grain interior); Fig. 3g, h (XRF confirming La localization and non-dissolution); Fig. 4 (grain refinement with La₂O₃ addition); Fig. 6 (grain size reduction); Section “Microstructure of Pure Molybdenum and MoLa Samples”; Table I (compositions and densities); Conclusion section.

---

**[O (oxygen) as impurity in Mo DED-LB-BP]**

[Applicable Alloy System]
Additively manufactured pure Mo and Mo–La₂O₃

[Addition Amount or Composition Range]
- Base Mo powder: 0.04 wt.% O reported
- Build chamber oxygen: ≤45 ppm

[Main Function]
Oxygen is an impurity that leads to porosity and embrittlement in Mo AM. Spherical pores in pure Mo are attributed to vaporization of MoOₓ contamination.

[Microstructural Mechanism]
- Oxygen enriches Mo grain boundaries during welding, together with C and N, causing grain boundary fracture via brittle Mo oxide and carbide formation.
- Spherical pores inside grains in pure Mo are likely MoOₓ contamination that vaporizes upon melting.

[Property Effect]
- Contributes to porosity and intergranular cracking in pure Mo DED-LB-BP.
- Density of pure Mo under optimized MoLa parameters: 95–96%.
- The original paper does not provide specific mechanical property values for oxygen effects.

[Potential Side Effects]
- Porosity, intergranular cracking, brittle grain boundary fracture
- Reduced density

[Original Evidence]
Section 1 (Introduction): “grain boundaries are rapidly enriched with impurities, such as C, N, and O, which result in grain boundary fracture from brittle molybdenum oxide and carbide formation”; Section “Microstructure of Pure Molybdenum and MoLa Samples”: “spherical pores inside the grains… likely MoOx contamination that vaporizes upon melting.”

---

**[Re (rhenium) as previous alloying reference]**

[Applicable Alloy System]
Additively manufactured Mo

[Addition Amount or Composition Range]
The paper references previous work with >47 wt.% Re used in PBF AM of Mo.

[Main Function]
Historical alloying addition to Mo to reduce porosity and improve AM processability, according to cited literature.

[Microstructural Mechanism]
Not elaborated in this paper for Re. The paper states that even with significant Re solute concentrations, large grains and cracking persist.

[Property Effect]
The paper states porosity reduction benefits from Re are still “tempered by large grains and cracking.”

[Potential Side Effects]
High cost, limited natural availability (along with Os, Ir, Pt); still large grains and cracking.

[Original Evidence]
Section 1: “Rhenium has been used to alloy with molybdenum, although even with significant solute concentrations (>47 wt.%) the benefits of porosity reduction are still tempered by large grains and cracking. (Refs. 18, 20)”

---

**[La₂O₃ vs. Ti and Zr compounds (traditional Mo dispersoids)]**

[Applicable Alloy System]
Powder metallurgy Mo and AM Mo

[Addition Amount or Composition Range]
The original paper does not specify exact compositions for Ti or Zr oxide dispersoids; it references “lanthanum, titanium, and zirconium compounds” as dispersoids for Mo.

[Main Function]
Traditional dispersoid types for improving room-temperature mechanical properties of Mo via dislocation pinning, grain refinement, and recrystallization restraint.

[Microstructural Mechanism]
- Pinning dislocations to hinder gliding and climbing (for La₂O₃)
- Grain refinement and recrystallization restraint
- Orowan strengthening (for La₂O₃)

[Property Effect]
- Only certain concentrations can produce beneficial results (Refs. 26–28).
- The original paper does not provide specific numerical values for Ti or Zr compounds.

[Potential Side Effects]
- Coarse micron-sized La₂O₃ is detrimental to mechanical properties (Refs. 25, 32, 33); nano-sized particles beneficial.

[Original Evidence]
Section 1: “Several types of dispersoids have been used for Mo alloys, including lanthanum, titanium, and zirconium compounds. Although these could pin dislocations, only certain concentrations can produce beneficial results.”; “Coarse micron-sized La₂O₃ is detrimental to the mechanical properties, while nanosized particles have been found to maintain smaller grain size and increase the plasticity of the alloy.”

---

**[Os, Ir, Pt (platinum-group metals as Mo alloying)]**

[Applicable Alloy System]
Mo-based alloys (historically, not in this study)

[Addition Amount or Composition Range]
Original paper does not provide specific values.

[Main Function]
Cited as historical alloying additions to improve room-temperature properties of Mo.

[Microstructural Mechanism]
Not described in this paper.

[Property Effect]
Room-temperature property improvement mentioned in cited literature.

[Potential Side Effects]
Limited natural availability and high costs limit commercial use.

[Original Evidence]
Section 1: “Rhenium, osium, iridium, and platinum alloying have also been investigated to improve the room-temperature properties of molybdenum, but their limited natural availability and high costs limit commercial use.”

---

**[La (lanthanum) element distribution]**

[Applicable Alloy System]
AM Mo–La₂O₃ (from La₂O₃ dispersoid)

[Addition Amount or Composition Range]
La present as La₂O₃ at 0.7–3.5 wt.% (0.7, 1.4, 2.1, 2.8, 3.5 wt.%)

[Main Function]
Marker of La₂O₃ dispersoid location; correlated with grain boundary strengthening and oxygen scavenging.

[Microstructural Mechanism]
XRF shows strong localization of La in spherical regions at grain boundaries and some in grain interiors; no chemical dissolution into Mo matrix occurred.

[Property Effect]
- Grain refinement at all La₂O₃ levels tested; minimum grain size at 2.1 wt.% La₂O₃
- >99% density at optimized parameters for 2.1 wt.%
- The original paper does not provide direct mechanical property values.

[Potential Side Effects]
Reduced geometric fidelity at higher additions.

[Original Evidence]
Fig. 3g, h; Fig. 4; Fig. 6.

# Strengthening Mechanism Knowledge Cards

---

**Grain boundary pinning by La₂O₃ particles (grain refinement mechanism)**

Related elements: La, O (as La₂O₃)

Typical alloys: DED-LB-BP Mo–La₂O₃ (0.7–3.5 wt.% La₂O₃)

Key compositions: 2.1 wt.% La₂O₃ optimal for grain refinement

Microstructural changes:
- Reduction in grain size from several millimeters to <200 μm
- La₂O₃ particles preferentially located at grain boundaries
- Frustrated epitaxial growth: continuous boundaries, similar grain widths per layer, no equiaxed structure of traditional inoculation
- Reduced porosity and intergranular cracking

Property improvements:
- Density: >99% for 2.1 wt.% MoLa vs. 95–96% for pure Mo under identical parameters
- Reduced cracking
- Grain size reduction
- The original paper does not provide specific mechanical property values for these printed materials.

Risks and limitations:
- Reduced powder flowability
- Reduced geometric fidelity (waviness, underbuilding)
- La₂O₃ melting temperature lower than Mo, so it does not act as inoculant; grain refinement mechanism is boundary pinning; requires careful control of particle size and distribution

---

**Orowan strengthening (from La₂O₃ particles) — from cited literature**

Related elements: La, O

Typical alloys: MoLa (powder metallurgy and AM)

Key compositions: nanosized La₂O₃ particles preferred over micron-sized

Microstructural changes:
- Nano-La₂O₃ particles maintain smaller grain size and increase plasticity
- Particles pin dislocations, hinder gliding and climbing

Property improvements (from cited literature in this paper):
- Room-temperature and high-temperature strengthening
- Increased creep resistance
- Fracture toughness enhancement
- Strong evidence that Orowan strengthening plays major role in improved mechanical properties

Risks and limitations:
- Coarse micron-sized La₂O₃ detrimental to mechanical properties

---

**Oxide/impurity scavenging by La₂O₃**

Related elements: La, O, C, N

Typical alloys: Mo–La₂O₃ AM and PM

Key compositions: 0.7–3.5 wt.% La₂O₃

Microstructural changes:
- La₂O₃ absorbs impurities and oxides away from Mo during processing
- Prevents formation of brittle Mo oxides and carbides at grain boundaries
- Traps oxygen, reducing MoOₓ porosity

Property improvements:
- Reduced porosity: >99% density for MoLa vs 95–96% for pure Mo
- Reduced intergranular cracking
- Improved grain boundary integrity

Risks and limitations:
- Not directly measured mechanically in this study

---

**Solid solution strengthening**

Related elements: Not the focus of this study; previously Re used in Mo AM

Typical alloys: Mo–Re (cited literature only)

Key compositions: >47 wt.% Re cited from previous work

Microstructural changes:
- Not elaborated in this paper

Property improvements: Porosity reduction cited from literature, but still large grains and cracking

Risks and limitations:
- High cost, limited availability; cracking and large grains persist

---

**Additive manufacturing-oriented composition control (La₂O₃ for DED-LB-BP Mo)**

Related elements: La, O

Typical alloys: Mo–La₂O₃ DED-LB-BP

Key compositions: 2.1 wt.% La₂O₃ optimal within studied range

Microstructural changes:
- Grain refinement via boundary pinning
- Reduced porosity, reduced cracking
- Improved density (>99%)

Property improvements:
- Enables Mo DED-LB-BP at ≤2000 W laser power vs. 4500–9000 W in previous work
- More accessible machine base (2-kW lasers widely available)
- Lower final part porosity

Risks and limitations:
- Deposition rate lower (108 mm³/min vs. 1397 mm³/min for previous high-power work)
- Longer build time for same volume
- Higher estimated laser energy consumption for same volume in this study (0.2624 kWh vs 0.1074 kWh)
- Reduced geometric fidelity

# Key Conclusions

1. Pure Mo DED-LB-BP samples exhibit very large epitaxial grains (several millimeters, encompassing entire build height), average 0.4 mm wide, with spherical porosity and intergranular cracking.

2. Adding 0.7–3.5 wt.% La₂O₃ to Mo powder significantly decreases grain size, porosity, and cracking.

3. Minimum grain size (<200 μm) is achieved at 2.1 wt.% La₂O₃.

4. Mo + 2.1 wt.% La₂O₃ samples printed at optimized parameters (1500 W, 5.48 g/min, 3 mm/s; and 1700 W, 6.48 g/min, 4 mm/s) achieved >99% density, compared to 95% and 96% for pure Mo under identical parameters.

5. La₂O₃ particles remain as separated dispersed particles, preferentially at grain boundaries; they do not dissolve into the Mo matrix (confirmed by XRF).

6. The grain refinement mechanism is not inoculation but likely grain boundary pinning (“frustrated epitaxy”), since La₂O₃ has a lower melting temperature than Mo and no solid La₂O₃–liquid Mo interface exists during solidification.

7. The study demonstrates feasibility of DED-LB-BP of Mo at laser powers of 1500–1900 W, significantly lower than previous 4500–9000 W reports.

8. Trade-off: lower laser power approach has a lower deposition rate (108 mm³/min vs. 1397 mm³/min for 9000 W, 10.58 mm/s) and higher estimated laser energy consumption for equivalent volume, but achieves superior microstructure and density.

# Limitations and Applicable Scope

- The original paper does not report direct mechanical properties of printed materials. All property claims (e.g., strengthening, creep resistance, fracture toughness) for La₂O₃–Mo are from cited literature, not measured in this study.
- The paper does not measure oxidation resistance of the printed alloys directly.
- The CCD-RSM statistical optimization lacked replicates; AIC variable selection without replicates is acknowledged by authors as not statistically rigorous.
- Density comparisons between pure Mo and MoLa were made only at two parameter sets; the highest-density MoLa parameter set from the response surface was not retested as pure Mo.
- The grain size analysis was performed only in the XZ plane (plane of the wall) using line intercept; other planes were not characterized.
- Geometric fidelity of MoLa samples was lower (wavy/jagged walls); no quantitative measurement of dimensional accuracy is reported.
- The energy consumption comparison is rough, ignoring auxiliary systems, build overlap, powder waste, and motor power consumption.
- The paper does not provide direct evidence of La₂O₃ particle size distribution in the final microstructure beyond SEM/Z contrast and XRF mapping.
- The applicability is limited to DED-LB-BP of Mo thin-wall structures; bulk component behavior is not addressed.
- The paper does not explore how La₂O₃ affects the melting temperature or absorption mechanisms quantitatively; the statement that La₂O₃ affects laser energy absorption is inferred from waviness, not directly measured.

File: data/structured/bd87cba4472b5593-(综述 Nb-Si)超高温铌硅化物基复合材料研究进展.md
Certainly. Here is the structured knowledge extraction from the provided paper, formatted according to your specifications.

# Paper Metadata

- **Paper title:** A Review of Very-High-Temperature Nb-Silicide–Based Composites
- **Authors:** B.P. Bewlay, M.R. Jackson, J.-C. Zhao, and P.R. Subramanian
- **Journal:** Metallurgical and Materials Transactions A
- **Year:** 2003
- **DOI:** Not explicitly stated in the original paper.
- **Alloy system studied:** Nb-Si (Niobium-Silicon) based in-situ composites, including higher-order systems with Ti, Hf, Cr, Al, B, Ge, and Sn.
- **Research objective:** To review the most recent progress in the development of Nb-silicide-based in-situ composites for very-high-temperature applications, focusing on investment casting, creep resistance, oxidation resistance, and coating technologies.
- **Material category:** Refractory metal-intermetallic composite (RMIC), specifically Nb-Si based in-situ composite.

# Alloy System and Research Object

The primary research object is the family of Nb-silicide-based composites, which consist of a ductile Nb-based solid solution toughened by high-strength silicides (Nb3Si and/or Nb5Si3). The research is driven by the need for materials that can operate at surface temperatures up to 1300-1400 °C, exceeding the limits of nickel-based superalloys. The paper reviews the balance of properties (toughness, creep, oxidation) and processing routes for these materials.

# Alloy Composition

The paper discusses both simple binary Nb-Si alloys and more complex multi-component systems. All compositions are in atomic percent (at.%) unless otherwise stated. The range of Si concentrations investigated is typically from 12 to 25 at.%. Specific alloy compositions mentioned include:

- **Typical complex alloy:** Nb-19Ti-4Hf-13Cr-2Al-4B-16Si (at.%). This alloy is designed to form (Nb), Nb5Si3, and a Cr2Nb-type Laves phase.
- **Investment-cast ternary alloy:** Nb-34Ti-16Si (at.%).
- **Investment-cast complex alloy:** Nb-22Ti-2Hf-4Cr-3Al-16Si (at.%) with minor additions of Ge and Sn.
- **Alloy for creep studies:** Nb-25Ti-8Hf-18Si (at.%) and variations such as Nb-8Hf-25Ti-16Si and Nb-8Hf-25Ti-18Si.
- **1996 benchmark alloy:** Nb-25Ti-8Hf-2Al-2Cr-16Si (at.%).
- **Alloy with Sn addition:** A typical composition containing 1.5 at.% Sn is Nb-24.5Ti-1.5Hf-6Cr-3Fe-2Al-2B-16Si-6Ge.
- **Impurities:** Bulk oxygen concentration in investment-cast materials was 670 to 1020 wppm (weight parts per million).

The paper also describes systematic compositional studies where elements are grouped or substituted:
- The ratio Nb:(Ti+Hf) is a critical parameter, with an optimal range of 1.8 to 2.1 for oxidation resistance.
- Si levels of 17 to 19 at.% are reported as optimal for oxidation resistance and creep.
- Substitutions explored include Ge and B for Si, and Fe for Cr.

# Processing and Heat Treatment

The paper describes a range of laboratory-scale and emerging commercial processing techniques:

- **Conventional Laboratory-Scale Methods:**
    - Arc melting
    - Ingot casting plus thermomechanical processing (e.g., hot extrusion)
    - Directional solidification (DS), including cold-crucible directional solidification
    - Vapor deposition
    - Powder-metallurgy processing

- **Investment Casting (Near-Net-Shape):**
    - A hybrid technique combining arc melting and drop casting into heated ceramic molds.
    - Molds were alumina-based with low-reactivity face coats to minimize mold-metal interaction.
    - Used to create plates (3-8 mm thick) and prototype airfoil shapes.
    - Process parameters such as melt superheat and mold temperature are critical.
    - The reactivity of Nb alloy melts essentially excludes the use of conventional ceramic-based melting systems.

No specific homogenization, annealing, or aging heat treatments are described in the text.

# Microstructure and Phase Constitution

- **Matrix Phase:** A ductile Nb-based solid solution, denoted as (Nb).
- **Silicide Phases:** The primary reinforcing phases are Nb3Si (tP32-type, stabilized by high Ti concentrations) and Nb5Si3 (which exists as both tI32 and hP16 polymorphs).
- **Laves Phase:** In certain alloys (e.g., those with high Cr), a small volume fraction (<0.15) of a Cr2Nb-based Laves phase is present, primarily for improved oxidation resistance.
- **Typical Microstructures:**
    - **Nb-19Ti-4Hf-13Cr-2Al-4B-16Si (DS):** Consists of (Nb) with a volume fraction of 0.55, large-scale (~100 µm) Nb5Si3 with a volume fraction of 0.35, and a fine-scale (~10 µm) Cr2Nb-type Laves phase with a volume fraction of ~0.10.
    - **Nb-34Ti-16Si (Investment Cast):** Two-phase composite of (Nb) and Nb3Si.
    - **Nb-22Ti-2Hf-4Cr-3Al-16Si (Investment Cast):** Two-phase composite of (Nb) and Nb5Si3, with a silicide volume fraction of ~0.46 and a size of 3 to 40 µm.
- **General Features:** No gross segregation was observed in cast microstructures. Hf in the alloy can react with the mold face coat during investment casting, leading to HfO2 particles in the outer regions of the component.

# Mechanical Properties

The paper focuses on creep, rupture, and design trade-offs rather than providing a comprehensive set of tensile or hardness data.

- **Room-Temperature Fracture Toughness:** Reported as ~20 MPa√m.
- **Density:** 6.6 to 7.2 g/cc.
- **Creep Goals:** A primary goal is less than 1% creep in 125 hours at 1200 °C under a stress of 170 MPa.
- **Secondary Creep Rate:** Recent composites have demonstrated creep rates of 3 × 10⁻⁸ s⁻¹ at 1200 °C and stresses greater than 140 MPa.
- **Primary Creep Strain:** At 1200 °C and stresses of 35-140 MPa, the primary creep strains of Nb-silicide composites are lower than those of a second-generation single-crystal (2GSX) Ni-based superalloy at 1150 °C (typically less than 0.1%).
- **Creep-Rupture:** The density-normalized creep-rupture behavior of a typical Nb-silicide composite (Nb-25Ti-8Hf-18Si) is similar to that of third-generation single-crystal superalloys.
- **Fatigue Behavior:** The Nb-RMIC shows a metallic da/dN-ΔK response, which is favorable compared to the more ceramic-like behavior of Mo-based RMICs.
- **Tensile/Compressive Strength:** Specific values for these properties are not provided in the text.

# Oxidation Resistance and Service Stability

Oxidation resistance is a central theme, with specific quantitative goals defined.

- **Oxidation Goals:**
    - **Short-term goal:** A material loss of <200 µm in 10 hours at 1370 °C. This has been achieved.
    - **Long-term goal:** A material loss of <25 µm in 100 hours at 1315 °C. This remains a significant challenge.
- **Current Capability:** The best uncoated Nb-silicide composites have a temperature capability of ~1200 °C (i.e., to meet a loss of <25 µm in 100 hours).
- **Alloying Effects on Oxidation:**
    - An optimal Nb:(Ti+Hf) ratio is 1.8 to 2.1.
    - An optimal Si content is 17 to 19 at.%.
    - Both Cr and Al have a strong beneficial role in oxidation behavior. Cr stabilizes Cr-rich Laves phases at bulk compositions greater than ~15 at.%.
    - Substitution of Ge (up to ~6 at.%) for Si has the greatest positive effect on oxidation resistance.
    - Additions of B (2-6 at.%) can be beneficial, but higher levels reduce oxidation resistance.
    - Additions of Fe are almost as effective as Cr up to 5 at.%, but Cr+Fe is no more effective than Cr alone.
- **Pesting (Intermediate-Temperature Embrittlement):**
    - Nb-silicide composites are susceptible to pesting (preferential oxidation at grain boundaries leading to self-pulverization) at temperatures between 750-950 °C.
    - Alloying with Sn (e.g., 1.5 at.%) has been very effective in managing and essentially eliminating pesting damage in the 750-950 °C regime. It has a minimal effect on oxidation above 1200 °C.
    - Additions of Al and Hf are also known to reduce pesting susceptibility.

# Element-Function Knowledge Cards

**[W] Tungsten**
- **[Applicable Alloy System]:** Nb-silicide composites.
- **[Addition Amount or Composition Range]:** Not explicitly stated in the original paper, though mentioned as an alloying addition (e.g., "alloys containing tantalum and tungsten").
- **[Main Function]:** Alloying addition, likely for solid-solution strengthening.
- **[Microstructural Mechanism]:** Not explicitly stated in the original paper.
- **[Property Effect]:** Not explicitly stated in the original paper.
- **[Potential Side Effects]:** Not explicitly stated in the original paper.
- **[Original Evidence]:** "In addition, alloys containing tantalum and tungsten with tin (not shown in Table II) behaved in the same manner."

**[Cr] Chromium**
- **[Applicable Alloy System]:** Nb-Ti-Hf-Cr-Al-Si higher-order silicide systems.
- **[Addition Amount or Composition Range]:** Typically 2-13 at.% (e.g., Nb-19Ti-4Hf-13Cr-2Al-4B-16Si). Laves phases are stabilized at compositions greater than ~15 at.%.
- **[Main Function]:** Improves oxidation resistance and stabilizes the Cr2Nb Laves phase.
- **[Microstructural Mechanism]:** "Cr stabilizes the Cr-rich Laves phases at bulk compositions of greater than ~15 pct."
- **[Property Effect]:** "Both Cr and Al have a strong beneficial role on oxidation behavior." This is observed for temperatures from 760 °C to 1370 °C.
- **[Potential Side Effects]:** While not explicitly named as a side effect in this paper, the presence of Laves phases, while beneficial for oxidation, is generally associated with reduced ductility.
- **[Original Evidence]:** "In some composites, a small volume fraction (<0.15) of a NbCr2-based Laves phase has also been added for improved oxidation resistance."

**[Ti+Hf] Titanium and Hafnium**
- **[Applicable Alloy System]:** Multicomponent Nb-silicide systems.
- **[Addition Amount or Composition Range]:** The ratio of Nb:(Ti+Hf) is a key parameter, with an optimal range between 1.8 and 2.1 for oxidation resistance.
- **[Main Function]:** Improves oxidation resistance and affects phase stability (Hf can stabilize HfO2 particles).
- **[Microstructural Mechanism]:** The exact mechanism is not stated, but the optimization of this ratio is critical for balancing oxidation resistance with other properties at temperatures from 760 °C to 1370 °C.
- **[Property Effect]:** "Optimum oxidation resistance can be achieved for chemistries with Nb: (Ti + Hf) ratios of 1.8 to 2.1."
- **[Potential Side Effects]:** Hf can react with ceramic mold face coats during investment casting, leading to undesirable HfO2 particles in the component.
- **[Original Evidence]:** "Optimum oxidation resistance can be achieved for chemistries with Nb: (Ti + Hf) ratios of 1.8 to 2.1 and Si levels of 17 to 19 pct" and "Reaction of the mold face coat with Hf in the alloy can lead to HfO2 particles in the outer regions of the component."

**[Ge] Germanium**
- **[Applicable Alloy System]:** Nb-Si-based composites.
- **[Addition Amount or Composition Range]:** Up to ~6 at.%, as a partial substitution for Si.
- **[Main Function]:** Improves oxidation resistance.
- **[Microstructural Mechanism]:** Not explicitly stated in the original paper.
- **[Property Effect]:** "The greatest positive effects have been observed for Ge, at levels up to ~6 pct."
- **[Potential Side Effects]:** Not explicitly stated in the original paper.
- **[Original Evidence]:** "The greatest positive effects have been observed for Ge, at levels up to ~6 pct. Additions of B (2 to 6 pct) can also be beneficial."

**[B] Boron**
- **[Applicable Alloy System]:** Nb-Si-based composites.
- **[Addition Amount or Composition Range]:** 2-6 at.%, as a partial substitution for Si.
- **[Main Function]:** Improves oxidation resistance at low levels.
- **[Microstructural Mechanism]:** Not explicitly stated in the original paper.
- **[Property Effect]:** "Additions of B (2 to 6 pct) can also be beneficial, but higher levels of B reduce the oxidation resistance."
- **[Potential Side Effects]:** Higher levels (>6 at.%) reduce oxidation resistance.
- **[Original Evidence]:** "Additions of B (2 to 6 pct) can also be beneficial, but higher levels of B reduce the oxidation resistance."

**[Sn] Tin**
- **[Applicable Alloy System]:** Nb-silicide composites, particularly those with Nb:(Ti+Hf) ratios of 1.25 to 2.
- **[Addition Amount or Composition Range]:** 1.5 at.% was found to be very effective, and additions up to 1.5 at.% were as effective as 4.5 at.%.
- **[Main Function]:** Manages and essentially eliminates intermediate-temperature pesting/embrittlement.
- **[Microstructural Mechanism]:** "The mechanism by which tin prevents pesting has not been investigated in detail."
- **[Property Effect]:** After 200 hours at 870 °C, alloys with 1.5% Sn showed less than 1% cracking around the sample perimeter, whereas most alloys without Sn showed ~100% cracking. This effect was observed for Nb:(Ti+Hf) ratios of 1.25 to 2.
- **[Potential Side Effects]:** "The addition of tin has minimal effect on oxidation at temperatures above 1200 °C." (Stated as a positive/neutral effect).
- **[Original Evidence]:** "Alloying with tin has been very effective in managing pesting damage, such that it has been essentially eliminated in the temperature regime of 750 °C to 950 °C." and data in Table II.

# Strengthening Mechanism Knowledge Cards

**[Solid-Solution Strengthening]**
- **Related Elements:** W, Ta (mentioned as additions).
- **Typical Alloys:** Nb-silicide composites with W and Ta additions.
- **Key Compositions:** Not explicitly stated in the original paper.
- **Microstructural Changes:** Dissolution of alloying elements into the Nb-based solid solution.
- **Property Improvements:** The paper states that Nb has "wide solubility for a number of strengthening additions," implying improved high-temperature strength.
- **Risks and Limitations:** Not explicitly stated in the original paper.

**[Precipitation/Intermetallic Strengthening (Laves Phase) ]**
- **Related Elements:** Cr, (Si).
- **Typical Alloys:** Nb-Ti-Hf-Cr-Al-Si systems (e.g., Nb-19Ti-4Hf-13Cr-2Al-4B-16Si).
- **Key Compositions:** Cr levels > ~15 at.%.
- **Microstructural Changes:** Stabilization of a fine-scale (~10 µm) Cr2Nb-type Laves phase in the microstructure.
- **Property Improvements:** The primary purpose of the Laves phase is "improved oxidation resistance."
- **Risks and Limitations:** While not stated directly, Laves phases are typically brittle and could reduce ductility if their fraction is too high. The paper notes the volume fraction is kept low (<0.15).

**[Second-Phase Composite Strengthening (Silicide Reinforcement) ]**
- **Related Elements:** Si.
- **Typical Alloys:** All Nb-silicide composites, both binary (Nb-Si) and higher-order.
- **Key Compositions:** 12-25 at.% Si.
- **Microstructural Changes:** Formation of a high volume fraction (0.35-0.46) of large (10-100 µm) Nb5Si3 or Nb3Si silicide phases in a ductile (Nb) matrix.
- **Property Improvements:** Provides high-temperature strength and creep resistance. The paper states creep is "controlled by diffusion of Nb in the Nb5Si3 phase."
- **Risks and Limitations:** The large-scale silicides can contribute to low toughness and susceptibility to pesting. The composite has a fracture toughness of ~20 MPa√m, which is lower than typical ductile metals.

**[Oxidation-Resistant Alloying (In-situ Protection) ]**
- **Related Elements:** Al, Cr, Sn, Ge, B, Fe, and controlled ratios of Ti, Hf, Si.
- **Typical Alloys:** Higher-order Nb-silicide systems.
- **Key Compositions:** Nb:(Ti+Hf) ratio of 1.8-2.1, Si levels of 17-19 at.%, Ge up to 6 at.%, B 2-6 at.%, Sn 1.5 at.%.
- **Microstructural Changes:** Formation of Cr-rich Laves phases, modification of oxide scales, and suppression of grain-boundary oxidation.
- **Property Improvements:** Achieved short-term oxidation goal (<200 µm loss in 10h at 1370 °C) and increased oxidation resistance by an order of magnitude compared to earlier alloys. Sn essentially eliminates pesting at 750-950 °C.
- **Risks and Limitations:** The long-term oxidation goal (<25 µm loss in 100h at 1315 °C) is not yet met. Optimizing chemistry for oxidation resistance must be balanced with other properties like creep and toughness, as the optimal composition varies with temperature.

# Key Conclusions

- Nb-silicide-based in-situ composites are strong candidates for turbine airfoils operating at surface temperatures above 1300 °C, offering significant advantages over Ni-based superalloys in terms of density (6.6-7.2 vs ~8.5-9 g/cc) and resulting rotor weight reduction (>20%).
- The rupture capability and primary creep resistance of the Nb-silicide composites are comparable to or better than those of third-generation single-crystal and 2GSX Ni-based superalloys, respectively, on a density-normalized basis.
- A significant order-of-magnitude improvement in oxidation resistance has been achieved through alloying (e.g., with Ge, B, Cr, and optimizing Ti/Hf/Si ratios), meeting the short-term goal but not yet the long-term goal of <25 µm loss in 100 hours at 1315 °C.
- Alloying with ~1.5 at.% Sn is highly effective in eliminating pesting, a critical intermediate-temperature degradation mechanism.
- Investment casting of Nb-silicide composites, using specialized ceramic molds, shows promise for manufacturing near-net-shape components, though the technology is still in its infancy.
- Silicide-based coatings and TBCs have been successfully applied to Nb-silicide composites, providing protection at temperatures up to 1370 °C in furnace tests, and up to 1650 °C in high-gradient JETS tests.

# Limitations and Applicable Scope

- This paper is a review summarizing progress up to its publication date (2003); it does not present a new, systematic set of experiments.
- The data presented are for a broad range of alloy compositions, and specific monolithic mechanical property values (e.g., tensile strength, elongation, hardness) are not comprehensively provided.
- The reported properties represent laboratory-scale results, and the authors state that the level of engineering alloy and process development is far behind that of Ni-based superalloys.
- The mechanism by which Sn prevents pesting is explicitly stated as not being investigated in detail.
- The paper notes that coated Nb-silicide systems are still in early development, and the influence of coatings on mechanical properties needs detailed investigation.
- The primary focus is on turbine airfoil applications in aircraft engines and land-based gas turbines.
