Repository: xjtuteam123-design/1.Knowledge-Mining

# 数据目录说明

## GitHub 发布数据

```text
markdown_bundle/
├─ literature_5159/   # 5159 篇普通文献 Markdown
└─ patents_10/        # 10 篇专利 Markdown

graph/
├─ chunk_extractions/ # 9482 个切片级 GraphRAG JSON
└─ paper_graphs/      # 5169 个论文级图谱 JSON

structured/           # 175 个早期结构化分析文件
```

Markdown 文件名和论文级图谱文件名的前 16 位为稳定文档 ID。发布集中的 5169 个文档 ID与 `paper_graphs` 完全对应。

## 本地运行数据（不提交普通 Git）

```text
index/literature.db   # SQLite FTS 全文索引，约 1.37 GB
graph/graph.db        # SQLite 知识图谱，约 742 MB
markdown/             # 原始工作集，包含未进入最终发布集的文件
archive/              # 历史归档
auth/                 # 本地账户数据
uploads/              # 用户上传文件
ocr-temp/             # OCR 临时文件
```

File: data/structured/d1dc51e24afdaaaa-(NbWSiBHf）Hf 对 Nb–15W–0.5Si–2B 合金高温强度和室温延展性的影响.md
# Paper Metadata

- **Title:** Effect of Hf on high-temperature strength and room-temperature ductility of Nb–15W–0.5Si–2B alloy
- **Authors:** P. Zheng, J.B. Sha, D.M. Liu, S.K. Gong, H.B. Xu
- **Journal:** Materials Science and Engineering A
- **Year:** 2008
- **DOI:** 10.1016/j.msea.2006.09.135
- **Alloy system studied:** Nb–W–Si–B–Hf alloys (Nb-based refractory alloy)
- **Material category:** Nb-based refractory alloy with Nb solid-solution (NbSS) dominant microstructure and minor Nb–B boride phase; not an RHEA, not a silicide-matrix composite
- **Research objective:** To investigate the balance between room-temperature ductility and high-temperature strength as a function of Hf concentration in Nb-based solid solution, and to determine whether a NbSS-dominant microstructure (free of Nb5Si3) can achieve sufficient high-temperature strength without sacrificing room-temperature ductility.

# Alloy System and Research Object

- **Base alloy:** Nb–15W–0.5Si–2B (mol%)
- **Hf additions:** 0, 5, 10, 15 mol%
- **Sample designations in paper:** 0Hf, 5Hf, 10Hf, 15Hf (corresponding to Nb–15W–0.5Si–2B, Nb–15W–0.5Si–2B–5Hf, Nb–15W–0.5Si–2B–10Hf, Nb–15W–0.5Si–2B–15Hf)
- **Alloy design philosophy:** Si content reduced to 0.5 mol% to avoid formation of the brittle Nb5Si3 phase; W maintained at 15 mol% due to its effectiveness for high-temperature strength; B added at 2 mol% for solid-solution hardening; Hf added for solid-solution strengthening and potential ductilization of the NbSS.

# Alloy Composition

- **Elements:** Nb (bal.), W, Si, B, Hf
- **Nominal compositions in mol%:**

| Alloy | Nb | W | Si | B | Hf |
|-------|----|----|----|----|----|
| 0Hf | Balance | 15 | 0.5 | 2 | 0 |
| 5Hf | Balance | 15 | 0.5 | 2 | 5 |
| 10Hf | Balance | 15 | 0.5 | 2 | 10 |
| 15Hf | Balance | 15 | 0.5 | 2 | 15 |

- **Purity of elements:** ≥99.9 mol%
- **Impurity levels (C, O, N, H):** Not explicitly stated in the original paper.
- **Weight percentages:** Not provided in the original paper; only mol% is given.

# Processing and Heat Treatment

- **Melting:** Button ingots prepared by arc melting five or six times in vacuum.
- **Heat treatment:** Annealed at 1700 °C for 50 h after melting.
- **Post-heat-treatment cooling method:** Not explicitly stated in the original paper.
- **Deformation processing:** None (no rolling, forging, or other thermomechanical processing reported).
- **Test specimen preparation:** Polished compressive cylinders, 3 mm diameter × 5 mm length.

# Microstructure and Phase Constitution

- **Matrix phase:** Nb solid solution (NbSS), predominant/overwhelming phase. BCC structure.
- **Second phases:** Nb–B boride, present as a minority grey phase with volume fraction less than 5%. No Nb5Si3 silicide phase observed; no Hf-based solid solution observed.
- **Hf behavior:** Hf, W, and Si solidified entirely in the NbSS.
- **Microstructure independence of Hf:** SEM images of 0Hf and 15Hf alloys show no visible difference; morphology and volume fraction of boride are independent of Hf content.
- **Lattice parameter:** Increases from 0.3327 nm for Nb–15W–0.5Si–2B (0Hf) to 0.3407 nm for 15Hf alloy — a 2.4% increment.
- **Grain size:** Not explicitly stated in the original paper.
- **Grain boundary features:** Not explicitly discussed.
- **Elemental segregation:** The paper notes that Hf, W, and Si solidified entirely in the NbSS; boride constitutes the minority phase. Beyond this, no specific segregation data are provided.
- **Precipitate size and distribution:** Not explicitly quantified; boride volume fraction <5%.
- **Discussion of strengthening mechanisms in paper:** Solid-solution hardening is the primary mechanism discussed. The paper does not discuss precipitation strengthening, dispersion strengthening, ODS, or grain-boundary strengthening in detail for this alloy.

# Mechanical Properties

## Room-Temperature Compressive Properties
- **Testing temperature:** Room temperature
- **Strain rate:** 3 × 10⁻⁴ s⁻¹
- **Atmosphere:** Not explicitly stated; high-temperature tests were in vacuum (assumed for RT tests, not explicitly stated).
- **Loading mode:** Compression

| Alloy | σ₀.₂ (MPa) | σ_max (MPa) | ε_max (%) |
|-------|------------|-------------|-----------|
| 0Hf | 775 | 1365 | 12.0 |
| 5Hf | 780 | 1430 | 13.0 |
| 10Hf | 793 | 1525 | 11.5 |
| 15Hf | 870 | 1680 | 17.0 |

- ε_max is defined as plastic strain corresponding to σ_max (compressive ductility).

## High-Temperature Compressive Properties

**At 1200 °C:**

| Alloy | σ₀.₂ (MPa) | σ_max (MPa) |
|-------|------------|-------------|
| 0Hf | 295 | 590 (at strain of 28%) |
| 5Hf | 375 | 780 (at strain of 28%) |
| 10Hf | 410 | 775 |
| 15Hf | 448 | 925 |

**At 1400 °C:**

| Alloy | σ₀.₂ (MPa) | σ_max (MPa) |
|-------|------------|-------------|
| 0Hf | 180 | – (not reported) |
| 5Hf | 265 | – |
| 10Hf | 360 | – |
| 15Hf | 365 | – |

- **Testing conditions:** Vacuum, strain rate 3 × 10⁻⁴ s⁻¹, compression using Instron 8560.
- **High-temperature deformation behavior:** At 1400 °C, all four samples show strong deformation (work) hardening up to ~5% plastic strain, followed by low and linear work hardening rate until plastic strain exceeds 20%. At 1200 °C, similar tendency observed.
- **Hardness:** Vickers hardness (HV) increases linearly from 294 (0Hf) to 400 (15Hf).
- **Elastic modulus:** Not explicitly stated.
- **Fracture toughness:** Not explicitly tested, but linking discussion to Chan's work on Hf and Ti as ductilizing elements for NbSS.
- **Creep performance:** Not tested.
- **Rupture life:** Not tested.
- **Density:** Not explicitly stated.

**Comparison with other alloys from the paper:** The Nb–15W–0.5Si–2B–(10–15)Hf alloys have approximately the same strength level as Nb–10W–10Si alloy containing about 27% Nb5Si3 (σ₀.₂ = 330 MPa at 1670 K), but with much better room-temperature ductility (>11% vs. negligible for the silicide-matrix alloy).

# Oxidation Resistance and Service Stability

- **Oxidation weight gain:** Not tested in this paper.
- **Oxidation layer type:** Not discussed.
- **Oxidation temperature and duration:** Not applicable.
- **Effects of alloying elements on oxidation resistance:** Not discussed.
- **High-temperature embrittlement, oxygen embrittlement, nitrogen embrittlement, grain-boundary oxidation:** The paper does not test oxidation behavior, but it does discuss ductile-to-brittle transition temperature (BDTT) in the context of Hf and Ti as elements that do not increase the BDTT of NbSS (citing Chan's work, Ref [10]).
- **Service stability beyond mechanical testing:** Not discussed.

# Element-Function Knowledge Cards

## W (Tungsten)

- **Applicable Alloy System:** Nb–W–Si–B–Hf alloys (Nb-based refractory alloys with NbSS-dominant microstructure)
- **Addition Amount or Composition Range:** 15 mol% (fixed in all alloys studied)
- **Main Function:** High-temperature strength enhancement of NbSS via solid-solution hardening.
- **Microstructural Mechanism:** Solid-solution hardening; W is described as "most efficient for improving the high-temperature strength of the NbSS phase" (citing Refs [6,7]). Structural difference between bcc Nb and bcc W leads to solid-solution hardening. W solidifies entirely in the NbSS.
- **Property Effect:** With fixed 15 mol% W, base alloy Nb–15W–0.5Si–2B achieves σ₀.₂ = 295 MPa at 1200 °C and 180 MPa at 1400 °C; combined with Hf, 15Hf alloy reaches σ₀.₂ = 448 MPa at 1200 °C and 365 MPa at 1400 °C.
- **Potential Side Effects:** The paper notes that W increases high-temperature strength, but not explicitly linked to loss of ductility in this paper. However, the paper implicitly notes the classic trade-off: high W contents with Nb5Si3 formation lead to low room-temperature ductility in silicide-matrix alloys.
- **Original Evidence:** "15 mol% W was maintained because W was most efficient for improving the high-temperature strength of the NbSS phase [6,7]." Section 3.1: "Hf, W and Si solidified entirely in the NbSS."

## Si (Silicon)

- **Applicable Alloy System:** Nb–W–Si–B–Hf alloys (Nb-based refractory alloys)
- **Addition Amount or Composition Range:** 0.5 mol% (fixed in all alloys studied)
- **Main Function:** Solid-solution hardening; Si content was deliberately kept low to avoid formation of the brittle Nb5Si3 phase.
- **Microstructural Mechanism:** Solid-solution hardening of NbSS; Si solidifies entirely in the NbSS (at 0.5 mol%). At higher Si contents (e.g., 18 mol% in the earlier Nb–10Mo–10Ti–15W–18Si composite), Nb5Si3 silicide forms.
- **Property Effect:** At 0.5 mol%, no Nb5Si3 observed, enabling high room-temperature compressive ductility (11.5–17%). The paper does not isolate Si's specific contribution to strength in these alloys.
- **Potential Side Effects:** Higher Si content leads to Nb5Si3 formation, which degrades room-temperature ductility to as low as ~1% in silicide-matrix alloys.
- **Original Evidence:** "Si content was reduced to 0.5 mol% to avoid formation of the Nb5Si3." Section 3.1: "No Nb5Si3 and Hf-based solid solution were observed."

## B (Boron)

- **Applicable Alloy System:** Nb–W–Si–B–Hf alloys (Nb-based refractory alloys)
- **Addition Amount or Composition Range:** 2 mol% (fixed in all alloys studied)
- **Main Function:** Solid-solution hardening of NbSS; also forms Nb–B boride as minority phase.
- **Microstructural Mechanism:** B is added for solid-solution hardening. A small fraction of Nb–B boride forms (volume fraction <5%) as a second phase. The paper notes that the boride's effect on bulk properties is the same for all alloys since its morphology and volume fraction are independent of Hf content.
- **Property Effect:** The base alloy with 2 mol% B (0Hf) has σ₀.₂ = 775 MPa at RT and 180 MPa at 1400 °C. The specific contribution of B to strength is not isolated in the paper.
- **Potential Side Effects:** Boride formation consumes a small fraction of the microstructure; the paper suggests that the boride does not significantly affect the Hf-dependent property trends. At less than 5 vol%, the boride is not considered detrimental to ductility in these alloys.
- **Original Evidence:** "Two percent B was added also for the solid-solution hardening." Section 3.1: "the minority grey phase is the Nb–B boride with a volume fraction less than 5%."

## Hf (Hafnium)

- **Applicable Alloy System:** Nb–W–Si–B–Hf alloys (Nb-based refractory alloys with NbSS-dominant microstructure)
- **Addition Amount or Composition Range:** 0, 5, 10, 15 mol% studied; optimal properties at 15 mol%
- **Main Function:** Solid-solution strengthening of NbSS at both room and high temperatures, without degrading room-temperature ductility; potential ductilizing/toughening element for NbSS.
- **Microstructural Mechanism:** Hf has a large atomic size misfit of approximately 9% relative to Nb and a crystal structural difference (hcp Hf vs. bcc Nb). Both factors contribute to solid-solution hardening. Hf increases the lattice parameter of NbSS from 0.3327 nm (0Hf) to 0.3407 nm (15Hf), a 2.4% increment, which "may achieve a strong elastic interaction for non-screw dislocations." Hf solidifies entirely in the NbSS. For ductilization, the paper proposes (based on analogy to Ti) that Hf may lower the Peierls–Nabarro barrier energy for edge dislocation emission on (1 1 0) and (1 1 2) planes, thereby increasing fracture toughness and ductility of NbSS.
- **Property Effect:**
  - Room temperature: σ₀.₂ increases from 775 MPa (0Hf) to 870 MPa (15Hf) (~12% increment at 15Hf); σ_max increases from 1365 MPa (0Hf) to 1680 MPa (15Hf) (~23% increment); ε_max remains high: 12.0% (0Hf) to 17.0% (15Hf).
  - 1200 °C: σ₀.₂ increases from 295 MPa (0Hf) to 448 MPa (15Hf), a ~52% increase.
  - 1400 °C: σ₀.₂ increases from 180 MPa (0Hf) to 365 MPa (15Hf), a ~103% increase (from 180 to 365 MPa).
  - Vickers hardness: increases linearly from 294 HV (0Hf) to 400 HV (15Hf).
  - Ductility: No degradation; at 15Hf, ε_max = 17%, better than 0Hf (12%).
- **Potential Side Effects:** Hf is a heavy, relatively dense element, but density changes are not discussed in the original paper. The paper does not identify any negative side effects of Hf addition within the studied range (0–15 mol%).
- **Original Evidence:** "Hf with a melting point of 2754 K and a larger atomic size misfit of as high as 9% to Nb was also greatly expected to harden the NbSS." Tables 1 and 2. Section 4: "the Hf addition benefits to both the strength and ductility of the NbSS." Lattice parameter and hardness data from Section 4.

## Ti (Titanium) [Referenced, not directly tested]

- **Applicable Alloy System:** Nb-based refractory alloys (NbSS) — from cited literature (Chan, Refs [10,11])
- **Addition Amount or Composition Range:** Not specified in this paper; cited from prior work.
- **Main Function:** Ductilization and toughening of NbSS; Ti and Hf are "the only alloying elements that do not increase the BDTT of the NbSS."
- **Microstructural Mechanism:** Theoretical calculations (Ref [11]) indicate that unstable stacking energy in NbSS is insensitive to Ti addition; however, the Peierls–Nabarro barrier energy for emission of edge dislocations on (1 1 0) and (1 1 2) planes decreases with increasing Ti addition. This lowering of the Peierls–Nabarro barrier energy increases both fracture toughness and ductility of the NbSS.
- **Property Effect:** Increased fracture toughness and ductility of NbSS; does not increase BDTT. Specific numerical values are not provided in this paper.
- **Potential Side Effects:** Not discussed in this paper.
- **Original Evidence:** "Chan [10] pointed out that Hf and Ti are the only alloying elements that do not increase the BDTT of the NbSS, and on the other hand, that Hf and Ti are the only toughening and ductilizing elements for Nb."

## W + Si + B + Hf (Combined Alloying)

- **Applicable Alloy System:** Nb–W–Si–B–Hf alloys (Nb-based refractory alloys)
- **Addition Amount or Composition Range:** W 15 mol% + Si 0.5 mol% + B 2 mol% + Hf 0–15 mol%
- **Main Function:** Combined solid-solution hardening of NbSS to achieve high-temperature strength comparable to silicide-matrix Nb alloys without sacrificing room-temperature ductility.
- **Microstructural Mechanism:** Each element contributes to solid-solution hardening: W (most efficient for high-temperature strength), Si (solid-solution hardening at low content), B (solid-solution hardening), Hf (large size misfit ~9%, structural difference hcp/bcc). Together they increase lattice parameter from 0.3327 to 0.3407 nm.
- **Property Effect:** 15Hf alloy achieves σ₀.₂ = 365 MPa at 1400 °C, comparable to Nb–10W–10Si with ~27% Nb5Si3 (σ₀.₂ = 330 MPa at 1670 K), but with RT ductility >11% vs. negligible ductility for the silicide-matrix alloy.
- **Potential Side Effects:** None identified in this paper within the studied composition range.
- **Original Evidence:** Conclusion (ii) and Section 4, last paragraph.

# Strengthening Mechanism Knowledge Cards

## Solid-Solution Strengthening

- **Related Elements:** W, Si, B, Hf
- **Typical Alloys Covered:** Nb–15W–0.5Si–2B, Nb–15W–0.5Si–2B–(5, 10, 15)Hf
- **Key Compositions:** W 15 mol%, Si 0.5 mol%, B 2 mol%, Hf 0–15 mol%
- **Microstructural Changes:** All elements solidify entirely in the NbSS; Hf causes large lattice parameter expansion (0.3327 → 0.3407 nm at 15Hf, a 2.4% increase). No precipitate phases (except minor Nb–B boride <5 vol%) are formed.
- **Property Improvements:**
  - Room temperature: σ₀.₂ increases from 775 to 870 MPa (Hf effect); σ_max from 1365 to 1680 MPa.
  - 1200 °C: σ₀.₂ increases from 295 to 448 MPa.
  - 1400 °C: σ₀.₂ increases from 180 to 365 MPa.
  - Hardness: 294 → 400 HV.
- **Risks and Limitations:** The paper notes that general engineering materials often see a strength-ductility trade-off, but in this system, Hf addition improves both strength and ductility. The paper does not explicitly identify a ductility penalty from solid-solution strengthening within the studied range. Size misfit and structural difference are identified as the three factors affecting solid-solution hardening rate (along with solubility limit) per Ref [9].

## Carbide or Boride Precipitation Strengthening

- **Related Elements:** B (as Nb–B boride)
- **Typical Alloys Covered:** Nb–15W–0.5Si–2B–(0–15)Hf
- **Key Compositions:** 2 mol% B fixed
- **Microstructural Changes:** Forms a minority Nb–B boride phase with volume fraction <5%; morphology and volume fraction independent of Hf content.
- **Property Improvements:** The paper explicitly states that the boride's effect on bulk properties is at the same level for all alloys, so it does not contribute to the Hf-dependent property trend.
- **Risks and Limitations:** The paper does not discuss boride as a hardening or embrittlement phase; the low volume fraction (<5%) appears tolerable with ε_max of 11.5–17%.
- **Note:** This is not a classical precipitation-strengthened system with aged precipitates; the boride is formed during solidification and annealing.

## Oxide Dispersion Strengthening

- **Not applicable to this paper.** No oxides (Y₂O₃, La₂O₃, etc.) are used or discussed.

## Grain-Boundary Strengthening / Grain Refinement

- **Not explicitly addressed in this paper.** Grain size data are not reported. The paper does not discuss grain refinement or Hall–Petch behavior.

## Second-Phase Strengthening

- **Related Elements:** B (Nb–B boride)
- **Typical Alloys Covered:** Nb–15W–0.5Si–2B–(0–15)Hf
- **Key Compositions:** 2 mol% B
- **Microstructural Changes:** Minor Nb–B boride phase (<5 vol%) in NbSS matrix.
- **Property Improvements:** The paper explicitly attributes the Hf-dependent property changes to solid-solution hardening in NbSS, not to the boride, since boride fraction and morphology are independent of Hf. Therefore, second-phase strengthening contribution is not quantified as a variable in this work.
- **Risks and Limitations:** No direct evidence of embrittlement from the boride phase is reported; the paper emphasizes that the boride effect is constant across all alloys.

## Oxidation-Resistant Alloying

- **Not addressed in this paper.** No oxidation tests were performed; no discussion of protective oxide formation (Al₂O₃, Cr₂O₃, SiO₂) is present.

## Ductilization / Toughening of NbSS

- **Related Elements:** Hf (and Ti, by analogy from cited literature)
- **Typical Alloys Covered:** Nb–15W–0.5Si–2B–(0–15)Hf (Hf effect); Ti-containing NbSS (cited literature)
- **Key Compositions:** Hf 0–15 mol%; Ti (from literature)
- **Microstructural Changes:** No microstructural phase change; Hf dissolves entirely in NbSS. Lattice parameter increases significantly.
- **Property Improvements:** Room-temperature compressive ductility (ε_max) remains high (11.5–17%) despite significant solid-solution hardening; no degradation with Hf addition; 15Hf alloy shows ε_max = 17%, highest among all alloys studied.
- **Risks and Limitations:** The ductilization mechanism by Hf is not directly verified in this paper; it is inferred by analogy to Ti. The authors state: "The corrective explanation of the ductilization of the NbSS by Hf, however, could be given only when the theoretical calculations combine with the TEM observations."
- **Mechanism discussion:** Two candidate mechanisms: (1) unstable stacking energy sensitivity (theoretical work on Ti suggests insensitivity), (2) lowering of Peierls–Nabarro barrier energy for edge dislocation emission on (1 1 0) and (1 1 2) planes (favored by theoretical calculations for Ti).

# Key Conclusions

1. The Nb–15W–0.5Si–2B–(0–15)Hf alloys display a Nb solid-solution dominant microstructure; no Nb5Si3 or Hf-based solid solution was observed, and only minor Nb–B boride (<5 vol%) is present.

2. Hf addition produces outstanding solid-solution hardening at both room and high temperatures without degradation of room-temperature ductility.

3. At 1400 °C, the 0.2% compressive yield strength increases from 180 MPa (0Hf) to 365 MPa (15Hf); at 1200 °C, from 295 to 448 MPa.

4. Room-temperature compressive ductility is high for all alloys: ε_max ranges from 11.5% to 17%, with the 15Hf alloy showing the highest value (17%), improving over the base alloy (12%).

5. The 15Hf alloy's high-temperature strength at 1400 °C is comparable to that of Nb–10W–10Si containing ~27% Nb5Si3 (330 MPa at 1670 K), while retaining far superior room-temperature ductility (>11% vs. negligible). This suggests Nb5Si3-free Nb-based alloys may replace NbSS/Nb5Si3 structures for high-temperature applications, even with less than 5% boride.

6. The solid-solution hardening mechanism involves Hf's large atomic size misfit (~9%) relative to Nb and the structural difference between hcp Hf and bcc Nb. Hf increases the NbSS lattice parameter by 2.4% at 15 mol% Hf.

7. Ductilization by Hf is hypothesized to occur via lowering of the Peierls–Nabarro barrier energy for edge dislocation emission (by analogy to Ti), but direct verification requires theoretical calculations combined with TEM observations.

# Limitations and Applicable Scope

- **Alloy system specificity:** The results are specific to Nb–15W–0.5Si–2B–(0–15)Hf alloys in the as-cast and annealed condition; extrapolation to other Nb-based alloys or other refractory systems should be done with caution.
- **Test mode:** Only compressive tests were performed; tensile properties, fracture toughness, and creep resistance were not measured.
- **Test atmosphere:** High-temperature tests were performed in vacuum; air performance is not addressed.
- **Oxidation resistance:** Not tested; no conclusions about oxidation resistance or high-temperature environmental stability can be drawn.
- **Microstructural characterization:** SEM only; TEM verification of dislocation mechanisms and ductilization mechanism was not performed.
- **No thermomechanical processing:** Alloys tested in as-cast + annealed (1700 °C/50 h) condition; no working, forging, or deformation processing was applied.
- **Grain size:** Not reported; grain-boundary contributions cannot be assessed.
- **Composition notation:** All compositions in mol%, not wt%; conversion to wt% is not provided.
- **Ductilization mechanism:** The proposed Hf ductilization mechanism (Peierls–Nabarro barrier energy reduction) is inferred from Ti and not experimentally verified for Hf in this paper.
- **Density and density trade-offs:** Not reported, though Hf is known to increase density.
- **Impurities:** Impurity levels (C, O, N, H) are not reported, though purity of starting elements was ≥99.9 mol%.
- **Small sample size:** Only four alloy compositions (0, 5, 10, 15 mol% Hf) were tested; finer compositional optimization is not possible from this dataset.

File: data/structured/d9f1293a50e0470a-03_1971_Maag_Experimental_biaxial_creep_data_for_tantalum_molybdenum_and_alloys_T_111_TZM_.md
# Paper Metadata

- **Title:** Experimental Biaxial Creep Data for Tantalum, Molybdenum, and Alloys T-111, TZM, and TZC
- **Authors:** William L. Maag and William F. Mattson
- **Journal / Source:** NASA Technical Note, NASA TN D-6149
- **Year:** February 1971
- **DOI:** Not explicitly stated in the original paper (NASA TN D-6149)
- **Performing Organization:** Lewis Research Center, National Aeronautics and Space Administration, Cleveland, Ohio
- **Report Number:** NASA TN D-6149 (E-5822)
- **Alloy System Studied:** Pure tantalum, Ta-8W-2Hf (T-111), pure molybdenum, Mo-0.5Ti-0.08Zr-0.03C (TZM), Mo-1.2Ti-0.25Zr-0.15C (TZC)
- **Research Objective:** To provide experimental biaxial steady-state creep data for five refractory metals and alloys using internally pressurized thin-wall tubes, to compare biaxial creep data with uniaxial creep data using the von Mises criterion for plastic flow, and to develop steady-state creep-rate correlations for each material.
- **Material Category:** Refractory metals and alloys, including tantalum-based alloy (T-111) and molybdenum-based alloys (TZM and TZC)

# Alloy System and Research Object

This study investigates biaxial creep behavior of five refractory materials: pure tantalum, T-111 (Ta-8W-2Hf), pure molybdenum, TZM (Mo-0.5Ti-0.08Zr-0.03C), and TZC (Mo-1.2Ti-0.25Zr-0.15C). These materials have application as cladding materials for high-temperature fuel pins in liquid-metal-cooled nuclear reactors and space power nuclear reactors.

# Alloy Composition

The chemical compositions of representative heats tested are given in Table II of the original paper. Values are in ppm unless noted.

**Tantalum (pure):**
- Al: <5 ppm
- B: <5 ppm
- C: 35 ppm
- Ca: <5 ppm
- Cb (Nb): not detected (a)
- Co: <5 ppm
- Cr: <5 ppm
- Cu: 5 ppm
- Fe: <5 ppm
- H: <5 ppm
- Hf: <5 ppm
- Mg: <5 ppm
- Mn: <5 ppm
- Mo: <10 ppm
- N: <5 ppm
- Ni: <5 ppm
- O: <50 ppm
- Si: 5 ppm
- Sn: not detected (a)
- Ta: Balance
- Ti: <5 ppm
- V: not detected (a)
- W: 5 ppm
- Zr: <10 ppm
- Hardness: 207 to 217 DPH

**T-111 (Ta-8W-2Hf nominal):**
- C: 25 ppm
- H: 10 ppm
- Hf: 2.0 wt.% (nominal)
- N: 10 ppm
- O: 350 ppm
- W: 7.95 wt.% (nominal)
- Hardness: 233 to 238 DPH

**Molybdenum (pure):**
- C: 10 ppm
- Fe: 45 ppm
- N: 20 ppm
- O: 120 ppm
- W: 15 ppm
- Hardness: 279 to 287 DPH
- Note: Uniaxial comparison materials had higher carbon contents of 140 and 250 ppm

**TZM (Mo-0.5Ti-0.08Zr-0.03C nominal):**
- C: 0.014 wt.%
- Ti: 0.49 wt.%
- Zr: 0.11 wt.%
- O: 20 ppm
- Hardness: 285 to 292 DPH
- Balance: Mo

**TZC (Mo-1.2Ti-0.25Zr-0.15C nominal):**
- C: 0.17 wt.%
- Ti: 1.19 wt.%
- Zr: 0.088 wt.%
- O: 13 ppm
- Balance: Mo

**Contamination Data (Table I):**

For tantalum (wall thickness 0.0254 cm):
- Oxygen change: +270 ppm
- Carbon change: -20 ppm
- Hydrogen change: not stated
- Nitrogen change: not stated

For tantalum (wall thickness 0.0508 cm):
- Oxygen change: +120 ppm
- Carbon change: +3 ppm
- Hydrogen change: not stated
- Nitrogen change: not stated

For tantalum (wall thickness 0.1016 cm):
- Oxygen change: +105 ppm
- Carbon change: -21 ppm
- Hydrogen change: not stated
- Nitrogen change: not stated

For T-111 (wall thickness 0.0254 cm):
- Oxygen change: +91 ppm
- Carbon change: +19 ppm
- Hydrogen change: +46 ppm
- Nitrogen change: not stated

For T-111 (wall thickness 0.0254 cm):
- Oxygen change: +111 ppm
- Carbon change: +14 ppm
- Hydrogen change: +36 ppm
- Nitrogen change: not stated

For T-111 (wall thickness 0.0508 cm):
- Oxygen change: +35 ppm
- Carbon change: +8 ppm
- Hydrogen change: +16 ppm
- Nitrogen change: +51 ppm

For T-111 (wall thickness 0.1016 cm):
- Oxygen change: +4 ppm
- Carbon change: -6 ppm
- Hydrogen change: +2 ppm
- Nitrogen change: not stated

For T-111 (wall thickness 0.1016 cm):
- Oxygen change: +1 ppm
- Carbon change: -6 ppm
- Hydrogen change: +10 ppm
- Nitrogen change: -6 ppm

For T-111 (wall thickness 0.1016 cm):
- Oxygen change: +7 ppm
- Carbon change: -1 ppm
- Hydrogen change: -5 ppm
- Nitrogen change: -6 ppm

For T-111:
- Oxygen change: +1 ppm
- Carbon change: +4 ppm
- Hydrogen change: +4 ppm
- Nitrogen change: -1 ppm

# Processing and Heat Treatment

**Material Procurement and Fabrication:**
- All materials were procured from commercial vendors in the form of bar stock or seamless tubing.
- The original form for each material was an arc-melted ingot.
- The ingot was extruded to a 1.905 cm (0.75 in.) diameter bar or tube.
- Materials were recrystallized prior to machining into final test tube dimensions.
- Test specimens were machined from both extruded tube stock and bar stock.
- Tubes were drilled and lapped.
- End caps of the same material were welded to both ends.
- All welding was performed by electron-beam method in a vacuum of 10⁻⁶ torr or by gas tungsten-arc method in an argon-purged dry box.

**Heat Treatment:**
- After machining and assembly into test specimens, each tube received a 1-hour heat treatment at 1922 K (3000 °F) before pressurization and testing commenced.
- For the TZM combined correlation, uniaxial comparison specimens were heat treated 1 hour at 1700 K (2200 °F) before creep testing.
- For T-111, all biaxial and uniaxial data represent a heat treatment of 1 hour at 1922 K (3000 °F) prior to creep testing.

**Test Specimen Geometry:**
- Tube length: 6.35 or 7.62 cm (2.5 or 3 in.)
- Outside diameter: 1.59 ± 0.00254 cm (0.625 ± 0.001 in.)
- Wall thickness: 0.0254 ± 0.00127 cm (0.010 ± 0.0005 in.), 0.0508 ± 0.00254 cm (0.020 ± 0.001 in.), or 0.1016 ± 0.00254 cm (0.040 ± 0.001 in.)
- Pressurizing tube: 0.3175 cm (0.125 in.) outside diameter, 0.0635 cm (0.025 in.) wall thickness, 30.48 cm (12 in.) long
- Inside and outside surface finish: 64 rms or better

# Microstructure and Phase Constitution

- The original paper is primarily a creep data report and does not provide detailed phase constitution analysis.
- Photomicrographs of representative, biaxially creep-tested T-111 specimens are shown in Figure 9. The effect of test temperature on grain size is apparent:
  - Figure 9(a): After biaxial creep testing for 200 hours at 1478 K (2200 °F) and 6.14×10⁶ N/m² (8910 psi)
  - Figure 9(b): After biaxial creep testing for 100 hours at 1699 K (2600 °F) and 3.00×10⁷ N/m² (4350 psi)
  - Figure 9(c): After biaxial creep testing for 340 hours at 1922 K (3000 °F) and 8.76×10⁶ N/m² (1270 psi)
- Etchant: 3 parts HNO₃, 1 part HF
- Magnification: 250X
- Detailed phase identification, precipitate characterization, and grain size measurements are not explicitly stated in the original paper.
- The materials tested include single-phase (tantalum, molybdenum, T-111) and carbide-strengthened alloys (TZM, TZC containing Ti, Zr, and C)

# Mechanical Properties

**Test Conditions:**
- Temperature range: 1340 to 1922 K (1950 ° to 3000 °F)
- Effective stress range: 2.76×10⁶ to 2.21×10⁸ N/m² (400 to 32,000 psi)
- Effective creep rates: 10⁻³ to 10⁻⁶ hr⁻¹
- Test durations: 100 to 1000 hours
- Diametral strain: 0.1 to 30 percent
- Loading mode: Internally pressurized thin-wall tubes, biaxial stress state (tangential-to-axial stress ratio ≈ 2:1)
- Atmosphere: Argon gas environment

**Test Methodology:**
- Internally pressurized thin-wall tubes with diameter-to-wall-thickness ratios greater than 15
- Tangential creep rate determined by measuring outside diameter before and after each test
- No correction for true strain was used
- Primary creep included in total strain measurement
- Tests conducted at constant temperature and pressure

**Creep Rate Correlations (Equation: ε̇ = A exp(-ΔH/RT) σⁿ):**

**Tantalum:**
- Biaxial only: ε̇ = 4.779×10⁻¹⁸ σ³·⁰⁵⁴ exp(-248101/RT)
- Biaxial + Uniaxial: ε̇ = 1.356×10⁻²⁵ σ⁴·⁶⁹¹ exp(-364064/RT)
- Biaxial stress exponent n: 3.1
- Combined stress exponent n: 4.7
- Biaxial activation energy ΔH: 248 kJ/g-mole
- Combined activation energy ΔH: 364 kJ/g-mole
- Variability (one standard deviation, ε̇max/ε̇): 1.8 (biaxial), 1.9 (combined)
- Note: Biaxial test results for pure tantalum were the poorest of the materials tested, possibly due to appreciable primary creep not considered in the investigation.

**T-111:**
- Biaxial only: ε̇ = 1.073×10⁻¹⁵ σ³·⁰⁰⁸ exp(-378205/RT)
- Biaxial + Uniaxial: ε̇ = 1.755×10⁻¹⁴ σ²·⁷⁰⁶ exp(-415215/RT)
- Biaxial stress exponent n: 3.0
- Combined stress exponent n: 2.7
- Biaxial activation energy ΔH: 378 kJ/g-mole
- Combined activation energy ΔH: 345 kJ/g-mole
- Variability: 3.0 (biaxial), 2.7 (combined)
- The biaxial correlation represents the majority of the creep rate data within a factor of ±1.5.
- Data included three heats of material and both extruded and bored tube specimens.
- The combined correlation represents the majority of the data within a factor of ±1.8, including eight different heats of material.

**Molybdenum:**
- Biaxial only: not explicitly stated in the text (see Figure 6)
- Biaxial + Uniaxial: ε̇ = 6.061×10⁻²⁸ σ⁴·⁵⁴⁴ exp(-327478/RT)
- Biaxial stress exponent n: 5.3
- Combined stress exponent n: 4.5
- Biaxial activation energy ΔH: 501 kJ/g-mole
- Combined activation energy ΔH: 327 kJ/g-mole
- Variability: 1.5 (biaxial), 2.0 (combined)
- Molybdenum biaxial data correlated satisfactorily; primary creep did not appear to be a significant factor.
- Strains for molybdenum materials were generally much greater than for tantalum materials.

**TZM:**
- Biaxial only: ε̇ = 4.273×10⁻¹² σ³·⁰³⁰ exp(-481038/RT)
- Biaxial + Uniaxial: ε̇ = 5.598×10⁻¹² σ³·¹²⁷ exp(-508841/RT)
- Biaxial stress exponent n: 3.0
- Combined stress exponent n: 3.1
- Biaxial activation energy ΔH: 481 kJ/g-mole
- Combined activation energy ΔH: 509 kJ/g-mole
- Variability: 1.8 (biaxial), 4.2 (combined)
- Biaxial correlation represents only one heat of material.

**TZC:**
- Biaxial only: ε̇ = 4.760×10⁻²² σ⁴·⁷⁰³ exp(-557204/RT)
- Biaxial + Uniaxial: ε̇ = 7.289×10⁻²¹ σ⁵·¹²¹ exp(-703987/RT)
- Biaxial stress exponent n: 4.7
- Combined stress exponent n: 5.1
- Biaxial activation energy ΔH: 557 kJ/g-mole
- Combined activation energy ΔH: 704 kJ/g-mole
- Variability: 1.8 (biaxial), 4.2 (combined)
- Biaxial data correlated satisfactorily, but correlation constants were not in agreement with ideal values.
- The reason for this apparent nonconformity is not known.

**Ideal Values (from reference 8):**
- Stress exponent n: 4 to 6 for pure metals; 2 to 4 for alloys
- Activation energy ΔH for tantalum: 460 kJ/g-mole
- Activation energy ΔH for molybdenum: 502 kJ/g-mole

# Oxidation Resistance and Service Stability

- The original paper does not explicitly discuss oxidation resistance.
- Contamination control during testing was addressed:
  - Each test specimen was wrapped in 0.0025 cm (1 mil) thick tungsten foil.
  - All tubes were positioned in a molybdenum can packed with tungsten wool.
  - High-purity argon gas (oxygen content less than 1 ppm) was used for the test environment.
  - Purging procedure: furnace evacuated to 10⁻² torr, filled with argon to 1.22×10⁵ N/m² (3 psig); tube specimens internally pressurized to 7.92×10⁵ N/m² (100 psig) with argon and exhausted; repeated five times.
- Table I shows contaminant changes during testing were maintained at an acceptably low level.
- Oxygen pickup for tantalum specimens was the most significant contaminant change (+270 ppm for 0.0254 cm wall thickness, +120 ppm for 0.0508 cm, +105 ppm for 0.1016 cm).
- T-111 showed lower oxygen pickup (+91 ppm, +111 ppm, +35 ppm, +4 ppm, +1 ppm, +7 ppm, +1 ppm).
- No explicit discussion of oxidation weight gain, oxide layer formation, or high-temperature oxidation behavior.

# Element-Function Knowledge Cards

## W (Tungsten)

### [Applicable Alloy System]
T-111 (Ta-8W-2Hf)

### [Addition Amount or Composition Range]
7.95 wt.% in T-111 (nominal 8 wt.%)

### [Main Function]
Solid-solution strengthening of tantalum-based alloy

### [Microstructural Mechanism]
The paper indicates W is a solid-solution strengthener in T-111. The stress exponent n of 2.7-3.0 for T-111 is consistent with alloy creep behavior, implying solute strengthening effects. Specific microstructural mechanisms are not explicitly discussed in the original paper.

### [Property Effect]
T-111 exhibits significantly lower effective stress capability compared to pure tantalum at similar temperatures (e.g., at 1922 K, T-111 effective stresses range from 1.54-9.86×10⁶ N/m² compared to 2.62×10⁶ N/m² for tantalum). The activation energy for creep of T-111 (378 kJ/g-mole biaxial, 345 kJ/g-mole combined) is lower than ideal value for pure tantalum (460 kJ/g-mole). The original paper does not provide specific yield strength or tensile strength values.

### [Potential Side Effects]
Not explicitly stated in the original paper.

### [Original Evidence]
T-111 composition given in Table II as 7.95 wt.% W. Nominal composition stated as Ta-8W-2Hf in the text.

## Hf (Hafnium)

### [Applicable Alloy System]
T-111 (Ta-8W-2Hf)

### [Addition Amount or Composition Range]
2.0 wt.% in T-111

### [Main Function]
Solid-solution strengthening and potentially carbide/oxide formation in tantalum-based alloy

### [Microstructural Mechanism]
Not explicitly discussed in the original paper. Hf content of 2.0 wt.% is reported in Table II. Oxygen content was 350 ppm in T-111.

### [Property Effect]
The T-111 alloy (containing 2 wt.% Hf) showed good correlation between biaxial and uniaxial creep data, with stress exponent n of 2.7-3.0 indicating alloy-type creep behavior. The original paper does not provide specific numerical values for the effect of Hf alone.

### [Potential Side Effects]
Not explicitly stated in the original paper.

### [Original Evidence]
T-111 composition given in Table II as 2.0 wt.% Hf. Nominal composition stated as Ta-8W-2Hf.

## Ti + Zr + C (Carbide-forming elements in molybdenum alloys)

### [Applicable Alloy System]
TZM (Mo-0.5Ti-0.08Zr-0.03C) and TZC (Mo-1.2Ti-0.25Zr-0.15C)

### [Addition Amount or Composition Range]
- TZM: 0.49 wt.% Ti, 0.11 wt.% Zr (Note: Nominal 0.08 wt.% Zr; actual 0.11 wt.%), 0.014 wt.% C
- TZC: 1.19 wt.% Ti, 0.088 wt.% Zr, 0.17 wt.% C

### [Main Function]
Carbide precipitation strengthening of molybdenum-based alloys

### [Microstructural Mechanism]
Ti and Zr are carbide-forming elements that form stable carbides (TiC, ZrC) in the molybdenum matrix, providing precipitation strengthening. Although the original paper does not provide detailed microstructural characterization, the higher Ti and C content in TZC compared to TZM leads to higher creep activation energies. Specific precipitate characterization is not explicitly stated.

### [Property Effect]
- TZM: Stress exponent n = 3.0-3.1, activation energy ΔH = 481-509 kJ/g-mole, close to ideal value for Mo (502 kJ/g-mole)
- TZC: Stress exponent n = 4.7-5.1, activation energy ΔH = 557-704 kJ/g-mole
- TZM biaxial correlation was satisfactory with stress and energy constants agreeing closely with ideal values.
- TZC biaxial data correlated satisfactorily but correlation constants were not in agreement with ideal values.
- At 1922 K, TZM effective stresses range from 1.75×10⁷ N/m² while TZC shows values up to 4.07×10⁷ N/m².
- Hardness: TZM 285-292 DPH (vs. 279-287 DPH for pure Mo)

### [Potential Side Effects]
TZC showed poor correlation between biaxial and uniaxial data (variability 4.2), and the reason for apparent nonconformity of biaxial and uniaxial creep properties is not known. TZC has higher hardness (285-292 DPH) compared to pure molybdenum (279-287 DPH).

### [Original Evidence]
Table II gives TZM composition as 0.49 wt.% Ti, 0.11 wt.% Zr, 0.014 wt.% C. TZC composition as 1.19 wt.% Ti, 0.088 wt.% Zr, 0.17 wt.% C. Nominal compositions stated in text as Mo-0.5Ti-0.08Zr-0.03C for TZM and Mo-1.2Ti-0.25Zr-0.15C for TZC.

# Strengthening Mechanism Knowledge Cards

## Solid-Solution Strengthening

### [Related Elements]
W and Hf in T-111 (Ta-8W-2Hf)

### [Typical Alloys]
T-111 (Ta-8W-2Hf)

### [Key Compositions]
8 wt.% W, 2 wt.% Hf, balance Ta

### [Microstructural Changes]
Solid-solution alloying of W and Hf in Ta BCC matrix. Specific microstructural details not provided in the original paper.

### [Property Improvements]
T-111 achieves creep strengthening compared to pure tantalum, with creep activation energy of 345-378 kJ/g-mole and stress exponent n of 2.7-3.0 (characteristic of solid-solution alloys). T-111 showed excellent biaxial and uniaxial creep data correlation (within ±1.5 for biaxial, ±1.8 for combined).

### [Risks and Limitations]
The original paper does not explicitly discuss risks or limitations of solid-solution strengthening.

## Carbide Precipitation Strengthening

### [Related Elements]
Ti, Zr, and C in molybdenum alloys

### [Typical Alloys]
TZM (Mo-0.5Ti-0.08Zr-0.03C), TZC (Mo-1.2Ti-0.25Zr-0.15C)

### [Key Compositions]
- TZM: 0.49 wt.% Ti, 0.11 wt.% Zr, 0.014 wt.% C
- TZC: 1.19 wt.% Ti, 0.088 wt.% Zr, 0.17 wt.% C

### [Microstructural Changes]
Ti and Zr form stable carbides in the Mo matrix, providing precipitation strengthening. Specific precipitate characterization is not explicitly stated in the original paper.

### [Property Improvements]
TZM exhibited satisfactory creep correlation with stress exponent n = 3.0-3.1 and activation energy ΔH = 481-509 kJ/g-mole, in close agreement with ideal values for alloys (n = 2-4) and Mo self-diffusion (502 kJ/g-mole). TZC exhibited higher activation energy (557-704 kJ/g-mole) but less satisfactory correlation with ideal values.

### [Risks and Limitations]
TZC showed poorer correlation between biaxial and uniaxial data, with variability of 4.2 for combined data. The reason for apparent nonconformity is not known. Higher carbide content in TZC may contribute to non-ideal creep behavior.

# Key Conclusions

1. The biaxial and uniaxial creep properties of tantalum, T-111, molybdenum, TZM, and TZC are equivalent when compared on the basis of effective stress and strain rate as defined by the von Mises criterion for plastic flow.

2. Steady-state creep-rate correlations were determined for each material for both biaxial data and a combination of biaxial and uniaxial data:
   - T-111, molybdenum, and TZM correlations represented the experimental data very closely, and the correlation constants agreed with generally accepted values.
   - Tantalum correlations were not too satisfactory, probably because the biaxial data included a significant amount of primary creep.
   - TZC correlation adequately represented the biaxial data but the combined biaxial and uniaxial data resulted in a relatively poor correlation.

3. For design purposes, the correlations that combine the effective biaxial and uniaxial data better represent the materials because they include a greater variety of data and hence a more representative sample.

4. The empirical equation used (ε̇ = A exp(-ΔH/RT) σⁿ) generally represented the experimental creep-rate data within plus and minus a factor of 5, which is reasonably good agreement for predicting refractory-metal creep rate.

5. The energy term ΔH is analogous to the activation energy for self-diffusion, and the exponent for the stress function should agree with accepted values of 4 to 6 for pure metals and 2 to 4 for alloys. This was the result for most of the materials tested.

# Limitations and Applicable Scope

**Limitations:**

1. The biaxial test results for pure tantalum were the poorest of the materials tested, possibly because tantalum exhibits an appreciable amount of primary creep which was not considered by this investigation.

2. Primary creep may have been a significant factor for pure tantalum and possibly molybdenum, but was not considered significant for the refractory alloys T-111, TZM, and TZC.

3. No correction for true strain was used in calculating creep rates.

4. For TZC, the combination of biaxial and uniaxial data resulted in a poorer correlation; the reason for this apparent nonconformity is not known.

5. The molybdenum combined (biaxial + uniaxial) correlation was poorer than biaxial alone, possibly due to different heat treatments and much higher carbon contents (140 and 250 ppm) for the uniaxial comparison materials.

6. The paper does not provide detailed microstructural characterization (phase identification, precipitate analysis, grain size quantification).

7. The paper does not discuss oxidation resistance, tensile properties, or ductile-to-brittle transition behavior.

**Applicable Scope:**

1. The correlations are valid for the following test conditions:
   - Temperature range: 1340 to 1922 K (1950 ° to 3000 °F)
   - Effective stress range: 2.76×10⁶ to 2.21×10⁸ N/m² (400 to 32,000 psi)
   - Creep rates: 10⁻³ to 10⁻⁶ hr⁻¹
   - Test durations: 100 to 1000 hours

2. The materials tested were arc-melted ingots, extruded, recrystallized, and heat treated 1 hour at 1922 K (3000 °F) prior to creep testing.

3. The biaxial correlations represent internally pressurized thin-wall tube loading conditions (tangential-to-axial stress ratio ≈ 2:1).

4. The data are applicable to refractory materials for high-temperature fuel-pin cladding applications in liquid-metal-cooled nuclear reactors and space power nuclear reactors.

5. The comparison between biaxial and uniaxial creep data assumes the von Mises criterion for plastic flow is applicable to these refractory metals and alloys.
